Repository: ethan-ab/Ionic-Liquid-Prediction

File: data/electricalsmiled2.csv (part 1 of 25)
Components,Temperature K,Pressure kPa,Electrical conductivity S/m,Delta elec,SMILES
ethylammonium nitrate,312.834,101.325,3.4858,0.014,[N+](=O)([O-])[O-].C(C)[NH3+]
ethylammonium nitrate,312.935,101.325,3.4947,0.014,[N+](=O)([O-])[O-].C(C)[NH3+]
ethylammonium nitrate,313.035,101.325,3.5041,0.014,[N+](=O)([O-])[O-].C(C)[NH3+]
ethylammonium nitrate,313.135,101.325,3.5129,0.014,[N+](=O)([O-])[O-].C(C)[NH3+]
ethylammonium nitrate,313.236,101.325,3.5214,0.014,[N+](=O)([O-])[O-].C(C)[NH3+]
ethylammonium nitrate,313.335,101.325,3.5302,0.014,[N+](=O)([O-])[O-].C(C)[NH3+]
ethylammonium nitrate,313.435,101.325,3.5388,0.014,[N+](=O)([O-])[O-].C(C)[NH3+]
ethylammonium nitrate,313.535,101.325,3.5476,0.014,[N+](=O)([O-])[O-].C(C)[NH3+]
ethylammonium nitrate,313.635,101.325,3.5562,0.014,[N+](=O)([O-])[O-].C(C)[NH3+]
ethylammonium nitrate,313.735,101.325,3.5647,0.014,[N+](=O)([O-])[O-].C(C)[NH3+]
ethylammonium nitrate,313.835,101.325,3.5735,0.014,[N+](=O)([O-])[O-].C(C)[NH3+]
ethylammonium nitrate,313.935,101.325,3.5822,0.014,[N+](=O)([O-])[O-].C(C)[NH3+]
ethylammonium nitrate,314.035,101.325,3.5907,0.014,[N+](=O)([O-])[O-].C(C)[NH3+]
ethylammonium nitrate,314.134,101.325,3.5995,0.014,[N+](=O)([O-])[O-].C(C)[NH3+]
ethylammonium nitrate,314.233,101.325,3.608,0.014,[N+](=O)([O-])[O-].C(C)[NH3+]
ethylammonium nitrate,314.332,101.325,3.6167,0.014,[N+](=O)([O-])[O-].C(C)[NH3+]
ethylammonium nitrate,314.432,101.325,3.6253,0.015,[N+](=O)([O-])[O-].C(C)[NH3+]
ethylammonium nitrate,314.532,101.325,3.6341,0.015,[N+](=O)([O-])[O-].C(C)[NH3+]
ethylammonium nitrate,314.63,101.325,3.6427,0.015,[N+](=O)([O-])[O-].C(C)[NH3+]
ethylammonium nitrate,314.729,101.325,3.6515,0.015,[N+](=O)([O-])[O-].C(C)[NH3+]
ethylammonium nitrate,314.828,101.325,3.6602,0.015,[N+](=O)([O-])[O-].C(C)[NH3+]
ethylammonium nitrate,314.927,101.325,3.6688,0.015,[N+](=O)([O-])[O-].C(C)[NH3+]
ethylammonium nitrate,315.026,101.325,3.6776,0.015,[N+](=O)([O-])[O-].C(C)[NH3+]
ethylammonium nitrate,315.125,101.325,3.6867,0.015,[N+](=O)([O-])[O-].C(C)[NH3+]
ethylammonium nitrate,315.222,101.325,3.6951,0.015,[N+](=O)([O-])[O-].C(C)[NH3+]
ethylammonium nitrate,315.321,101.325,3.7039,0.015,[N+](=O)([O-])[O-].C(C)[NH3+]
ethylammonium nitrate,315.42,101.325,3.7127,0.015,[N+](=O)([O-])[O-].C(C)[NH3+]
ethylammonium nitrate,315.518,101.325,3.7214,0.015,[N+](=O)([O-])[O-].C(C)[NH3+]
ethylammonium nitrate,315.618,101.325,3.7301,0.015,[N+](=O)([O-])[O-].C(C)[NH3+]
ethylammonium nitrate,315.716,101.325,3.7388,0.015,[N+](=O)([O-])[O-].C(C)[NH3+]
ethylammonium nitrate,315.813,101.325,3.7474,0.015,[N+](=O)([O-])[O-].C(C)[NH3+]
ethylammonium nitrate,315.911,101.325,3.7563,0.015,[N+](=O)([O-])[O-].C(C)[NH3+]
ethylammonium nitrate,316.01,101.325,3.765,0.015,[N+](=O)([O-])[O-].C(C)[NH3+]
ethylammonium nitrate,316.108,101.325,3.7738,0.015,[N+](=O)([O-])[O-].C(C)[NH3+]
ethylammonium nitrate,317.231,101.325,3.875,0.015,[N+](=O)([O-])[O-].C(C)[NH3+]
ethylammonium nitrate,318.195,101.325,3.9628,0.016,[N+](=O)([O-])[O-].C(C)[NH3+]
ethylammonium nitrate,319.154,101.325,4.0512,0.016,[N+](=O)([O-])[O-].C(C)[NH3+]
ethylammonium nitrate,320.105,101.325,4.1409,0.017,[N+](=O)([O-])[O-].C(C)[NH3+]
ethylammonium nitrate,321.047,101.325,4.2289,0.017,[N+](=O)([O-])[O-].C(C)[NH3+]
ethylammonium nitrate,321.987,101.325,4.3175,0.017,[N+](=O)([O-])[O-].C(C)[NH3+]
ethylammonium nitrate,322.921,101.325,4.4065,0.018,[N+](=O)([O-])[O-].C(C)[NH3+]
ethylammonium nitrate,323.85,101.325,4.496,0.018,[N+](=O)([O-])[O-].C(C)[NH3+]
ethylammonium nitrate,324.787,101.325,4.5895,0.018,[N+](=O)([O-])[O-].C(C)[NH3+]
ethylammonium nitrate,325.722,101.325,4.6786,0.019,[N+](=O)([O-])[O-].C(C)[NH3+]
1-ethyl-3-methylimidazolium tetrafluoroborate,293.15,101.325,1.22,0.01,F[B-](F)(F)F.C(C)N1C=[N+](C=C1)C
1-ethyl-3-methylimidazolium tetrafluoroborate,298.15,101.325,1.38,0.01,F[B-](F)(F)F.C(C)N1C=[N+](C=C1)C
1-ethyl-3-methylimidazolium tetrafluoroborate,303.15,101.325,1.54,0.02,F[B-](F)(F)F.C(C)N1C=[N+](C=C1)C
1-ethyl-3-methylimidazolium tetrafluoroborate,308.15,101.325,1.74,0.02,F[B-](F)(F)F.C(C)N1C=[N+](C=C1)C
1-ethyl-3-methylimidazolium tetrafluoroborate,313.15,101.325,1.99,0.02,F[B-](F)(F)F.C(C)N1C=[N+](C=C1)C
1-ethyl-3-methylimidazolium tetrafluoroborate,323.15,101.325,2.55,0.02,F[B-](F)(F)F.C(C)N1C=[N+](C=C1)C
1-ethyl-3-methylimidazolium tetrafluoroborate,333.15,101.325,2.95,0.02,F[B-](F)(F)F.C(C)N1C=[N+](C=C1)C
1-ethyl-3-methylimidazolium tetrafluoroborate,343.15,101.325,3.65,0.03,F[B-](F)(F)F.C(C)N1C=[N+](C=C1)C
1-ethyl-3-methylimidazolium tetrafluoroborate,353.15,101.325,4.35,0.03,F[B-](F)(F)F.C(C)N1C=[N+](C=C1)C
1-ethyl-3-methylimidazolium tetrafluoroborate,363.15,101.325,5.2,0.03,F[B-](F)(F)F.C(C)N1C=[N+](C=C1)C
1-ethyl-3-methylimidazolium tetrafluoroborate,373.15,101.325,5.9,0.03,F[B-](F)(F)F.C(C)N1C=[N+](C=C1)C
1-ethyl-3-methylimidazolium tetrafluoroborate,293.15,101.325,1.16,0.01,F[B-](F)(F)F.C(C)N1C=[N+](C=C1)C
1-ethyl-3-methylimidazolium tetrafluoroborate,298.15,101.325,1.31,0.01,F[B-](F)(F)F.C(C)N1C=[N+](C=C1)C
1-ethyl-3-methylimidazolium tetrafluoroborate,303.15,101.325,1.44,0.01,F[B-](F)(F)F.C(C)N1C=[N+](C=C1)C
1-ethyl-3-methylimidazolium tetrafluoroborate,308.15,101.325,1.63,0.02,F[B-](F)(F)F.C(C)N1C=[N+](C=C1)C
1-ethyl-3-methylimidazolium tetrafluoroborate,313.15,101.325,1.8,0.02,F[B-](F)(F)F.C(C)N1C=[N+](C=C1)C
1-ethyl-3-methylimidazolium tetrafluoroborate,323.15,101.325,2.29,0.02,F[B-](F)(F)F.C(C)N1C=[N+](C=C1)C
1-ethyl-3-methylimidazolium tetrafluoroborate,333.15,101.325,2.6,0.02,F[B-](F)(F)F.C(C)N1C=[N+](C=C1)C
1-ethyl-3-methylimidazolium tetrafluoroborate,343.15,101.325,3.05,0.02,F[B-](F)(F)F.C(C)N1C=[N+](C=C1)C
1-ethyl-3-methylimidazolium tetrafluoroborate,353.15,101.325,3.65,0.02,F[B-](F)(F)F.C(C)N1C=[N+](C=C1)C
1-ethyl-3-methylimidazolium tetrafluoroborate,363.15,101.325,4.05,0.02,F[B-](F)(F)F.C(C)N1C=[N+](C=C1)C
1-ethyl-3-methylimidazolium tetrafluoroborate,373.15,101.325,4.55,0.02,F[B-](F)(F)F.C(C)N1C=[N+](C=C1)C
1-butylpyridinium tetrafluoroborate,263.0,101.325,0.01019,0.00082,F[B-](F)(F)F.C(CCC)[N+]1=CC=CC=C1
1-butylpyridinium tetrafluoroborate,273.0,101.325,0.0303,0.0024,F[B-](F)(F)F.C(CCC)[N+]1=CC=CC=C1
1-butylpyridinium tetrafluoroborate,283.0,101.325,0.0712,0.0057,F[B-](F)(F)F.C(CCC)[N+]1=CC=CC=C1
1-butylpyridinium tetrafluoroborate,293.0,101.325,0.142,0.011,F[B-](F)(F)F.C(CCC)[N+]1=CC=CC=C1
1-butylpyridinium tetrafluoroborate,303.0,101.325,0.25,0.02,F[B-](F)(F)F.C(CCC)[N+]1=CC=CC=C1
1-butylpyridinium tetrafluoroborate,313.0,101.325,0.402,0.032,F[B-](F)(F)F.C(CCC)[N+]1=CC=CC=C1
1-butylpyridinium tetrafluoroborate,323.0,101.325,0.602,0.048,F[B-](F)(F)F.C(CCC)[N+]1=CC=CC=C1
1-butylpyridinium tetrafluoroborate,333.0,101.325,0.851,0.068,F[B-](F)(F)F.C(CCC)[N+]1=CC=CC=C1
1-butylpyridinium tetrafluoroborate,343.0,101.325,1.151,0.092,F[B-](F)(F)F.C(CCC)[N+]1=CC=CC=C1
1-butylpyridinium tetrafluoroborate,353.0,101.325,1.5,0.12,F[B-](F)(F)F.C(CCC)[N+]1=CC=CC=C1
1-butylpyridinium tetrafluoroborate,363.0,101.325,1.895,0.15,F[B-](F)(F)F.C(CCC)[N+]1=CC=CC=C1
1-butylpyridinium tetrafluoroborate,373.0,101.325,2.334,0.19,F[B-](F)(F)F.C(CCC)[N+]1=CC=CC=C1
1-ethyl-3-methylimidazolium tetrafluoroborate,263.0,101.325,0.263,0.021,F[B-](F)(F)F.C(C)N1C=[N+](C=C1)C
1-ethyl-3-methylimidazolium tetrafluoroborate,273.0,101.325,0.476,0.038,F[B-](F)(F)F.C(C)N1C=[N+](C=C1)C
1-ethyl-3-methylimidazolium tetrafluoroborate,283.0,101.325,0.77,0.062,F[B-](F)(F)F.C(C)N1C=[N+](C=C1)C
1-ethyl-3-methylimidazolium tetrafluoroborate,293.0,101.325,1.1433,0.091,F[B-](F)(F)F.C(C)N1C=[N+](C=C1)C
1-ethyl-3-methylimidazolium tetrafluoroborate,303.0,101.325,1.592,0.13,F[B-](F)(F)F.C(C)N1C=[N+](C=C1)C
1-ethyl-3-methylimidazolium tetrafluoroborate,313.0,101.325,2.109,0.17,F[B-](F)(F)F.C(C)N1C=[N+](C=C1)C
1-ethyl-3-methylimidazolium tetrafluoroborate,323.0,101.325,2.686,0.21,F[B-](F)(F)F.C(C)N1C=[N+](C=C1)C
1-ethyl-3-methylimidazolium tetrafluoroborate,333.0,101.325,3.314,0.27,F[B-](F)(F)F.C(C)N1C=[N+](C=C1)C
1-ethyl-3-methylimidazolium tetrafluoroborate,343.0,101.325,3.985,0.32,F[B-](F)(F)F.C(C)N1C=[N+](C=C1)C
1-ethyl-3-methylimidazolium tetrafluoroborate,353.0,101.325,4.691,0.38,F[B-](F)(F)F.C(C)N1C=[N+](C=C1)C
1-ethyl-3-methylimidazolium tetrafluoroborate,363.0,101.325,5.425,0.43,F[B-](F)(F)F.C(C)N1C=[N+](C=C1)C
1-ethyl-3-methylimidazolium tetrafluoroborate,373.0,101.325,6.18,0.49,F[B-](F)(F)F.C(C)N1C=[N+](C=C1)C
1-ethyl-3-methylimidazolium tetrafluoroborate,298.1,101.325,1.4,0.04,F[B-](F)(F)F.C(C)N1C=[N+](C=C1)C
1-propyl-3-methylimidazolium tetrafluoroborate,298.1,101.325,0.59,0.06,F[B-](F)(F)F.C(CC)N1C=[N+](C=C1)C
1-butyl-3-methylimidazolium tetrafluoroborate,298.1,101.325,0.35,0.06,F[B-](F)(F)F.C(CCC)N1C=[N+](C=C1)C
1-ethyl-3-methylimidazolium methanesulfonate,278.4,101.325,0.06,0.01,CS(=O)(=O)[O-].C(C)N1C=[N+](C=C1)C
1-ethyl-3-methylimidazolium methanesulfonate,283.45,101.325,0.1,0.01,CS(=O)(=O)[O-].C(C)N1C=[N+](C=C1)C
1-ethyl-3-methylimidazolium methanesulfonate,288.45,101.325,0.14,0.02,CS(=O)(=O)[O-].C(C)N1C=[N+](C=C1)C
1-ethyl-3-methylimidazolium methanesulfonate,298.45,101.325,0.27,0.03,CS(=O)(=O)[O-].C(C)N1C=[N+](C=C1)C
1-ethyl-3-methylimidazolium methanesulfonate,313.35,101.325,0.55,0.06,CS(=O)(=O)[O-].C(C)N1C=[N+](C=C1)C
1-ethyl-3-methylimidazolium methanesulfonate,328.15,101.325,0.97,0.1,CS(=O)(=O)[O-].C(C)N1C=[N+](C=C1)C
1-ethyl-3-methylimidazolium methanesulfonate,334.05,101.325,1.19,0.12,CS(=O)(=O)[O-].C(C)N1C=[N+](C=C1)C
1-ethyl-3-methylimidazolium methanesulfonate,348.15,101.325,1.77,0.18,CS(=O)(=O)[O-].C(C)N1C=[N+](C=C1)C
1-ethyl-3-methylimidazolium trifluoromethanesulfonate,283.15,101.325,0.53,0.05,FC(S(=O)(=O)[O-])(F)F.C(C)N1C=[N+](C=C1)C
1-ethyl-3-methylimidazolium trifluoromethanesulfonate,298.35,101.325,0.93,0.09,FC(S(=O)(=O)[O-])(F)F.C(C)N1C=[N+](C=C1)C
1-ethyl-3-methylimidazolium trifluoromethanesulfonate,313.45,101.325,1.43,0.14,FC(S(=O)(=O)[O-])(F)F.C(C)N1C=[N+](C=C1)C
1-ethyl-3-methylimidazolium trifluoromethanesulfonate,328.25,101.325,2.05,0.21,FC(S(=O)(=O)[O-])(F)F.C(C)N1C=[N+](C=C1)C
1-ethyl-3-methylimidazolium trifluoromethanesulfonate,347.35,101.325,2.98,0.3,FC(S(=O)(=O)[O-])(F)F.C(C)N1C=[N+](C=C1)C
3-ethylthiazolium trifluoromethanesulfonate,288.45,101.325,0.27,0.03,FC(S(=O)(=O)[O-])(F)F.C(C)[N+]1=CSC=C1
3-ethylthiazolium trifluoromethanesulfonate,298.55,101.325,0.43,0.04,FC(S(=O)(=O)[O-])(F)F.C(C)[N+]1=CSC=C1
3-ethylthiazolium trifluoromethanesulfonate,313.55,101.325,0.73,0.07,FC(S(=O)(=O)[O-])(F)F.C(C)[N+]1=CSC=C1
3-ethylthiazolium trifluoromethanesulfonate,328.25,101.325,1.11,0.11,FC(S(=O)(=O)[O-])(F)F.C(C)[N+]1=CSC=C1
3-ethylthiazolium trifluoromethanesulfonate,348.05,101.325,1.82,0.18,FC(S(=O)(=O)[O-])(F)F.C(C)[N+]1=CSC=C1
3-butyl-1-ethyl-1H-imidazolium trifluoromethanesulfonate (1:1),298.55,101.325,0.27,0.03,FC(S(=O)(=O)[O-])(F)F.C(CCC)[N+]1=CN(C=C1)CC
1-butyl-3-ethylimidazolium mesylate,298.55,101.325,0.64,0.06,S(C)(=O)(=O)[O-].C(CCC)N1C=[N+](C=C1)CC
1-ethyl-3-methylimidazolium methanesulfonate,277.9,101.325,0.067,0.007,CS(=O)(=O)[O-].C(C)N1C=[N+](C=C1)C
1-ethyl-3-methylimidazolium methanesulfonate,283.0,101.325,0.099,0.01,CS(=O)(=O)[O-].C(C)N1C=[N+](C=C1)C
1-ethyl-3-methylimidazolium methanesulfonate,288.2,101.325,0.143,0.014,CS(=O)(=O)[O-].C(C)N1C=[N+](C=C1)C
1-ethyl-3-methylimidazolium methanesulfonate,298.1,101.325,0.263,0.026,CS(=O)(=O)[O-].C(C)N1C=[N+](C=C1)C
1-ethyl-3-methylimidazolium methanesulfonate,313.1,101.325,0.56,0.06,CS(=O)(=O)[O-].C(C)N1C=[N+](C=C1)C
1-ethyl-3-methylimidazolium methanesulfonate,328.4,101.325,0.98,0.1,CS(=O)(=O)[O-].C(C)N1C=[N+](C=C1)C
1-ethyl-3-methylimidazolium methanesulfonate,334.2,101.325,1.19,0.12,CS(=O)(=O)[O-].C(C)N1C=[N+](C=C1)C
1-ethyl-3-methylimidazolium methanesulfonate,348.3,101.325,1.75,0.18,CS(=O)(=O)[O-].C(C)N1C=[N+](C=C1)C
1-ethyl-3-methylimidazolium trifluoromethanesulfonate,283.0,101.325,0.54,0.05,FC(S(=O)(=O)[O-])(F)F.C(C)N1C=[N+](C=C1)C
1-ethyl-3-methylimidazolium trifluoromethanesulfonate,298.3,101.325,0.92,0.09,FC(S(=O)(=O)[O-])(F)F.C(C)N1C=[N+](C=C1)C
1-ethyl-3-methylimidazolium trifluoromethanesulfonate,313.2,101.325,1.44,0.14,FC(S(=O)(=O)[O-])(F)F.C(C)N1C=[N+](C=C1)C
1-ethyl-3-methylimidazolium trifluoromethanesulfonate,328.3,101.325,2.06,0.21,FC(S(=O)(=O)[O-])(F)F.C(C)N1C=[N+](C=C1)C
1-ethyl-3-methylimidazolium trifluoromethanesulfonate,347.5,101.325,2.99,0.3,FC(S(=O)(=O)[O-])(F)F.C(C)N1C=[N+](C=C1)C
3-ethylthiazolium trifluoromethanesulfonate,288.1,101.325,0.28,0.03,FC(S(=O)(=O)[O-])(F)F.C(C)[N+]1=CSC=C1
3-ethylthiazolium trifluoromethanesulfonate,298.0,101.325,0.43,0.04,FC(S(=O)(=O)[O-])(F)F.C(C)[N+]1=CSC=C1
3-ethylthiazolium trifluoromethanesulfonate,313.0,101.325,0.73,0.07,FC(S(=O)(=O)[O-])(F)F.C(C)[N+]1=CSC=C1
3-ethylthiazolium trifluoromethanesulfonate,328.2,101.325,1.13,0.11,FC(S(=O)(=O)[O-])(F)F.C(C)[N+]1=CSC=C1
3-ethylthiazolium trifluoromethanesulfonate,348.2,101.325,1.87,0.19,FC(S(=O)(=O)[O-])(F)F.C(C)[N+]1=CSC=C1
1-butyl-3-ethylimidazolium mesylate,298.1,101.325,0.055,0.006,S(C)(=O)(=O)[O-].C(CCC)N1C=[N+](C=C1)CC
1-ethyl-3-methylimidazolium methanesulfonate,298.1,101.325,0.267,0.027,CS(=O)(=O)[O-].C(C)N1C=[N+](C=C1)C
3-ethylthiazolium trifluoromethanesulfonate,298.1,101.325,0.428,0.043,FC(S(=O)(=O)[O-])(F)F.C(C)[N+]1=CSC=C1
1-ethyl-3-methylimidazolium trifluoromethanesulfonate,298.1,101.325,0.929,0.093,FC(S(=O)(=O)[O-])(F)F.C(C)N1C=[N+](C=C1)C
3-butyl-1-ethyl-1H-imidazolium trifluoromethanesulfonate (1:1),298.1,101.325,0.27,0.03,FC(S(=O)(=O)[O-])(F)F.C(CCC)[N+]1=CN(C=C1)CC
1-butyl-1-methylpyrrolidinium bis[(trifluoromethyl)sulfonyl]imide,298.1,101.325,0.22,0.01,[N-](S(=O)(=O)C(F)(F)F)S(=O)(=O)C(F)(F)F.C(CCC)[N+]1(CCCC1)C
1-methyl-1-propylpyrrolidinium bis[(trifluoromethyl)sulfonyl]imide,298.1,101.325,0.16,0.01,[N-](S(=O)(=O)C(F)(F)F)S(=O)(=O)C(F)(F)F.C[N+]1(CCCC1)CCC
1-ethyl-3-methylimidazolium bis((trifluoromethyl)sulfonyl)imide,299.1,101.325,0.84,0.08,[N-](S(=O)(=O)C(F)(F)F)S(=O)(=O)C(F)(F)F.C(C)N1C=[N+](C=C1)C
"1-ethyl-3-methylimidazolium 1,1,2,2,2-pentafluoro-N-[(pentafluoroethyl)sulfonyl]ethanesulfonamide",299.1,101.325,0.34,0.03,FC(C(F)(F)F)(S(=O)(=O)NS(=O)(=O)C(C(F)(F)F)(F)F)F.C(C)N1C=[N+](C=C1)C
"1,2-dimethyl-3-propylimidazolium hexafluorophosphate",308.1,101.325,0.05,0.01,F[P-](F)(F)(F)(F)F.CN1C(=[N+](C=C1)CCC)C
"1,2-dimethyl-3-propylimidazolium bis[(trifluoromethyl)sulfonyl]imide",299.1,101.325,0.3,0.03,[N-](S(=O)(=O)C(F)(F)F)S(=O)(=O)C(F)(F)F.CN1C(=[N+](C=C1)CCC)C
1-ethyl-3-methylimidazolium tetrafluoroborate,299.1,101.325,1.3,0.1,F[B-](F)(F)F.C(C)N1C=[N+](C=C1)C
1-ethyl-3-methylimidazolium hexafluorophosphate,299.1,101.325,0.52,0.05,F[P-](F)(F)(F)(F)F.C(C)N1C=[N+](C=C1)C
1-butyl-3-methylimidazolium hexafluorophosphate,273.5,101.325,0.031,0.003,F[P-](F)(F)(F)(F)F.C(CCC)N1C=[N+](C=C1)C
1-butyl-3-methylimidazolium hexafluorophosphate,276.0,101.325,0.037,0.004,F[P-](F)(F)(F)(F)F.C(CCC)N1C=[N+](C=C1)C
1-butyl-3-methylimidazolium hexafluorophosphate,278.0,101.325,0.042,0.004,F[P-](F)(F)(F)(F)F.C(CCC)N1C=[N+](C=C1)C
1-butyl-3-methylimidazolium hexafluorophosphate,283.0,101.325,0.059,0.006,F[P-](F)(F)(F)(F)F.C(CCC)N1C=[N+](C=C1)C
1-butyl-3-methylimidazolium hexafluorophosphate,288.0,101.325,0.082,0.008,F[P-](F)(F)(F)(F)F.C(CCC)N1C=[N+](C=C1)C
1-butyl-3-methylimidazolium hexafluorophosphate,293.5,101.325,0.12,0.012,F[P-](F)(F)(F)(F)F.C(CCC)N1C=[N+](C=C1)C
1-butyl-3-methylimidazolium hexafluorophosphate,298.5,101.325,0.158,0.016,F[P-](F)(F)(F)(F)F.C(CCC)N1C=[N+](C=C1)C
1-butyl-3-methylimidazolium hexafluorophosphate,303.2,101.325,0.203,0.02,F[P-](F)(F)(F)(F)F.C(CCC)N1C=[N+](C=C1)C
1-butyl-3-methylimidazolium hexafluorophosphate,308.5,101.325,0.243,0.024,F[P-](F)(F)(F)(F)F.C(CCC)N1C=[N+](C=C1)C
1-butyl-3-methylimidazolium hexafluorophosphate,313.1,101.325,0.301,0.03,F[P-](F)(F)(F)(F)F.C(CCC)N1C=[N+](C=C1)C
1-butyl-3-methylimidazolium hexafluorophosphate,318.0,101.325,0.37,0.037,F[P-](F)(F)(F)(F)F.C(CCC)N1C=[N+](C=C1)C
1-butyl-3-methylimidazolium hexafluorophosphate,323.0,101.325,0.458,0.046,F[P-](F)(F)(F)(F)F.C(CCC)N1C=[N+](C=C1)C
1-butyl-3-methylimidazolium hexafluorophosphate,327.8,101.325,0.545,0.055,F[P-](F)(F)(F)(F)F.C(CCC)N1C=[N+](C=C1)C
1-butyl-3-methylimidazolium hexafluorophosphate,337.0,101.325,0.74,0.074,F[P-](F)(F)(F)(F)F.C(CCC)N1C=[N+](C=C1)C
1-butyl-3-methylimidazolium hexafluorophosphate,349.5,101.325,1.061,0.11,F[P-](F)(F)(F)(F)F.C(CCC)N1C=[N+](C=C1)C
1-butyl-3-methylimidazolium tetrafluoroborate,273.0,101.325,0.033,0.003,F[B-](F)(F)F.C(CCC)N1C=[N+](C=C1)C
1-butyl-3-methylimidazolium tetrafluoroborate,274.0,101.325,0.037,0.004,F[B-](F)(F)F.C(CCC)N1C=[N+](C=C1)C
1-butyl-3-methylimidazolium tetrafluoroborate,276.0,101.325,0.047,0.005,F[B-](F)(F)F.C(CCC)N1C=[N+](C=C1)C
1-butyl-3-methylimidazolium tetrafluoroborate,277.5,101.325,0.049,0.005,F[B-](F)(F)F.C(CCC)N1C=[N+](C=C1)C
1-butyl-3-methylimidazolium tetrafluoroborate,282.0,101.325,0.064,0.006,F[B-](F)(F)F.C(CCC)N1C=[N+](C=C1)C
1-butyl-3-methylimidazolium tetrafluoroborate,294.5,101.325,0.147,0.015,F[B-](F)(F)F.C(CCC)N1C=[N+](C=C1)C
1-butyl-3-methylimidazolium tetrafluoroborate,305.0,101.325,0.255,0.026,F[B-](F)(F)F.C(CCC)N1C=[N+](C=C1)C
1-butyl-3-methylimidazolium tetrafluoroborate,318.0,101.325,0.47,0.047,F[B-](F)(F)F.C(CCC)N1C=[N+](C=C1)C
1-butyl-3-methylimidazolium tetrafluoroborate,333.5,101.325,0.882,0.088,F[B-](F)(F)F.C(CCC)N1C=[N+](C=C1)C
1-butyl-3-methylimidazolium tetrafluoroborate,350.5,101.325,1.445,0.14,F[B-](F)(F)F.C(CCC)N1C=[N+](C=C1)C
trimethyloctylammonium bis[(trifluoromethyl)sulfonyl]imide,298.1,101.325,0.035,0.007,[N-](S(=O)(=O)C(F)(F)F)S(=O)(=O)C(F)(F)F.C[N+](CCCCCCCC)(C)C
triethylhexylammonium bis((trifluoromethyl)sulfonyl)imide,298.1,101.325,0.067,0.005,[N-](S(=O)(=O)C(F)(F)F)S(=O)(=O)C(F)(F)F.C(C)[N+](CCCCCC)(CC)CC
triethylheptylammonium bis[(trifluoromethyl)sulfonyl]imide,298.1,101.325,0.051,0.003,[N-](S(=O)(=O)C(F)(F)F)S(=O)(=O)C(F)(F)F.C(C)[N+](CCCCCCC)(CC)CC
triethyloctylammonium bis[(trifluoromethyl)sulfonyl]imide,298.1,101.325,0.033,0.002,[N-](S(=O)(=O)C(F)(F)F)S(=O)(=O)C(F)(F)F.C(C)[N+](CCCCCCCC)(CC)CC
tributylheptylammonium bis[(trifluoromethyl)sulfonyl]imide,298.1,101.325,0.016,0.001,[N-](S(=O)(=O)C(F)(F)F)S(=O)(=O)C(F)(F)F.C(CCC)[N+](CCCCCCC)(CCCC)CCCC
tributyloctylammonium bis[(trifluoromethyl)sulfonyl]imide,298.1,101.325,0.013,0.003,[N-](S(=O)(=O)C(F)(F)F)S(=O)(=O)C(F)(F)F.C(CCC)[N+](CCCCCCCC)(CCCC)CCCC
ethylheptyl-di-(1-methylethyl)ammonium bis[(trifluoromethyl)sulfonyl]imide,298.1,101.325,0.031,0.0002,[N-](S(=O)(=O)C(F)(F)F)S(=O)(=O)C(F)(F)F.C(C)[N+](C(C)C)(C(C)C)CCCCCCC
"N,N,N-tributyloctan-1-aminium trifluoromethanesulfonate",298.1,101.325,0.0017,0.0002,FC(S(=O)(=O)[O-])(F)F.C(CCC)[N+](CCCCCCCC)(CCCC)CCCC
heptyltrimethylammonium bis[(trifluoromethyl)sulfonyl]imide,298.1,101.325,0.04,0.004,[N-](S(=O)(=O)C(F)(F)F)S(=O)(=O)C(F)(F)F.C(CCCCCC)[N+](C)(C)C
hexyltrimethylammonium bis[(trifluoromethyl)sulfonyl]imide,298.1,101.325,0.043,0.004,[N-](S(=O)(=O)C(F)(F)F)S(=O)(=O)C(F)(F)F.C(CCCCC)[N+](C)(C)C
tributylhexylammonium bis[(trifluoromethyl)sulfonyl]imide,298.1,101.325,0.016,0.002,[N-](S(=O)(=O)C(F)(F)F)S(=O)(=O)C(F)(F)F.C(CCC)[N+](CCCCCC)(CCCC)CCCC
1-butyl-3-methylimidazolium tetrafluoroborate,273.0,100.0,0.0784,0.0024,F[B-](F)(F)F.C(CCC)N1C=[N+](C=C1)C
1-butyl-3-methylimidazolium tetrafluoroborate,273.4,100.0,0.0776,0.0023,F[B-](F)(F)F.C(CCC)N1C=[N+](C=C1)C
1-butyl-3-methylimidazolium tetrafluoroborate,278.15,100.0,0.1064,0.0032,F[B-](F)(F)F.C(CCC)N1C=[N+](C=C1)C
1-butyl-3-methylimidazolium tetrafluoroborate,278.15,100.0,0.1116,0.0033,F[B-](F)(F)F.C(CCC)N1C=[N+](C=C1)C
1-butyl-3-methylimidazolium tetrafluoroborate,283.15,100.0,0.1466,0.0044,F[B-](F)(F)F.C(CCC)N1C=[N+](C=C1)C
1-butyl-3-methylimidazolium tetrafluoroborate,283.15,100.0,0.1556,0.0047,F[B-](F)(F)F.C(CCC)N1C=[N+](C=C1)C
1-butyl-3-methylimidazolium tetrafluoroborate,288.14,100.0,0.1987,0.006,F[B-](F)(F)F.C(CCC)N1C=[N+](C=C1)C
1-butyl-3-methylimidazolium tetrafluoroborate,288.15,100.0,0.1967,0.0059,F[B-](F)(F)F.C(CCC)N1C=[N+](C=C1)C
1-butyl-3-methylimidazolium tetrafluoroborate,293.15,100.0,0.257,0.0077,F[B-](F)(F)F.C(CCC)N1C=[N+](C=C1)C
1-butyl-3-methylimidazolium tetrafluoroborate,293.15,100.0,0.2572,0.0077,F[B-](F)(F)F.C(CCC)N1C=[N+](C=C1)C
1-butyl-3-methylimidazolium tetrafluoroborate,293.15,100.0,0.2613,0.0078,F[B-](F)(F)F.C(CCC)N1C=[N+](C=C1)C
1-butyl-3-methylimidazolium tetrafluoroborate,298.14,100.0,0.341,0.01,F[B-](F)(F)F.C(CCC)N1C=[N+](C=C1)C
1-butyl-3-methylimidazolium tetrafluoroborate,298.14,49000.0,0.2175,0.0065,F[B-](F)(F)F.C(CCC)N1C=[N+](C=C1)C
1-butyl-3-methylimidazolium tetrafluoroborate,298.14,73800.0,0.1737,0.0052,F[B-](F)(F)F.C(CCC)N1C=[N+](C=C1)C
1-butyl-3-methylimidazolium tetrafluoroborate,298.14,122300.0,0.1136,0.0034,F[B-](F)(F)F.C(CCC)N1C=[N+](C=C1)C
1-butyl-3-methylimidazolium tetrafluoroborate,298.14,147400.0,0.0909,0.0027,F[B-](F)(F)F.C(CCC)N1C=[N+](C=C1)C
1-butyl-3-methylimidazolium tetrafluoroborate,298.14,171600.0,0.0735,0.0022,F[B-](F)(F)F.C(CCC)N1C=[N+](C=C1)C
1-butyl-3-methylimidazolium tetrafluoroborate,298.14,196100.0,0.0593,0.0018,F[B-](F)(F)F.C(CCC)N1C=[N+](C=C1)C
1-butyl-3-methylimidazolium tetrafluoroborate,298.15,100.0,0.3294,0.0099,F[B-](F)(F)F.C(CCC)N1C=[N+](C=C1)C
1-butyl-3-methylimidazolium tetrafluoroborate,298.15,100.0,0.332,0.01,F[B-](F)(F)F.C(CCC)N1C=[N+](C=C1)C
1-butyl-3-methylimidazolium tetrafluoroborate,298.15,100.0,0.333,0.01,F[B-](F)(F)F.C(CCC)N1C=[N+](C=C1)C
1-butyl-3-methylimidazolium tetrafluoroborate,298.15,24500.0,0.2718,0.0082,F[B-](F)(F)F.C(CCC)N1C=[N+](C=C1)C
1-butyl-3-methylimidazolium tetrafluoroborate,298.15,98100.0,0.1405,0.0042,F[B-](F)(F)F.C(CCC)N1C=[N+](C=C1)C
1-butyl-3-methylimidazolium tetrafluoroborate,303.15,100.0,0.414,0.012,F[B-](F)(F)F.C(CCC)N1C=[N+](C=C1)C
1-butyl-3-methylimidazolium tetrafluoroborate,303.15,100.0,0.419,0.013,F[B-](F)(F)F.C(CCC)N1C=[N+](C=C1)C
1-butyl-3-methylimidazolium tetrafluoroborate,303.16,100.0,0.422,0.013,F[B-](F)(F)F.C(CCC)N1C=[N+](C=C1)C
1-butyl-3-methylimidazolium tetrafluoroborate,308.15,100.0,0.51,0.015,F[B-](F)(F)F.C(CCC)N1C=[N+](C=C1)C
1-butyl-3-methylimidazolium tetrafluoroborate,308.15,100.0,0.52,0.016,F[B-](F)(F)F.C(CCC)N1C=[N+](C=C1)C
1-butyl-3-methylimidazolium tetrafluoroborate,308.15,100.0,0.523,0.016,F[B-](F)(F)F.C(CCC)N1C=[N+](C=C1)C
1-butyl-3-methylimidazolium tetrafluoroborate,313.15,100.0,0.619,0.019,F[B-](F)(F)F.C(CCC)N1C=[N+](C=C1)C
1-butyl-3-methylimidazolium tetrafluoroborate,313.15,100.0,0.637,0.019,F[B-](F)(F)F.C(CCC)N1C=[N+](C=C1)C
1-butyl-3-methylimidazolium tetrafluoroborate,313.15,100.0,0.638,0.019,F[B-](F)(F)F.C(CCC)N1C=[N+](C=C1)C
1-butyl-3-methylimidazolium tetrafluoroborate,318.15,100.0,0.763,0.023,F[B-](F)(F)F.C(CCC)N1C=[N+](C=C1)C
1-butyl-3-methylimidazolium tetrafluoroborate,318.15,100.0,0.772,0.023,F[B-](F)(F)F.C(CCC)N1C=[N+](C=C1)C
1-butyl-3-methylimidazolium tetrafluoroborate,318.16,100.0,0.74,0.022,F[B-](F)(F)F.C(CCC)N1C=[N+](C=C1)C
1-butyl-3-methylimidazolium tetrafluoroborate,323.12,100.0,0.873,0.026,F[B-](F)(F)F.C(CCC)N1C=[N+](C=C1)C
1-butyl-3-methylimidazolium tetrafluoroborate,323.13,49000.0,0.617,0.018,F[B-](F)(F)F.C(CCC)N1C=[N+](C=C1)C
1-butyl-3-methylimidazolium tetrafluoroborate,323.13,73500.0,0.524,0.016,F[B-](F)(F)F.C(CCC)N1C=[N+](C=C1)C
1-butyl-3-methylimidazolium tetrafluoroborate,323.16,100.0,0.828,0.025,F[B-](F)(F)F.C(CCC)N1C=[N+](C=C1)C
1-butyl-3-methylimidazolium tetrafluoroborate,323.16,98100.0,0.45,0.013,F[B-](F)(F)F.C(CCC)N1C=[N+](C=C1)C
1-butyl-3-methylimidazolium tetrafluoroborate,323.16,196100.0,0.2308,0.0069,F[B-](F)(F)F.C(CCC)N1C=[N+](C=C1)C
1-butyl-3-methylimidazolium tetrafluoroborate,323.17,100.0,0.912,0.027,F[B-](F)(F)F.C(CCC)N1C=[N+](C=C1)C
1-butyl-3-methylimidazolium tetrafluoroborate,323.17,24500.0,0.728,0.022,F[B-](F)(F)F.C(CCC)N1C=[N+](C=C1)C
1-butyl-3-methylimidazolium tetrafluoroborate,323.17,122600.0,0.379,0.011,F[B-](F)(F)F.C(CCC)N1C=[N+](C=C1)C
1-butyl-3-methylimidazolium tetrafluoroborate,323.17,147100.0,0.3226,0.0097,F[B-](F)(F)F.C(CCC)N1C=[N+](C=C1)C
1-butyl-3-methylimidazolium tetrafluoroborate,323.17,171600.0,0.2746,0.0082,F[B-](F)(F)F.C(CCC)N1C=[N+](C=C1)C
1-butyl-3-methylimidazolium tetrafluoroborate,323.2,100.0,0.902,0.027,F[B-](F)(F)F.C(CCC)N1C=[N+](C=C1)C
1-butyl-3-methylimidazolium tetrafluoroborate,328.07,100.0,1.0156,0.03,F[B-](F)(F)F.C(CCC)N1C=[N+](C=C1)C
1-butyl-3-methylimidazolium tetrafluoroborate,328.13,100.0,1.0614,0.032,F[B-](F)(F)F.C(CCC)N1C=[N+](C=C1)C
1-butyl-3-methylimidazolium tetrafluoroborate,328.17,100.0,1.049,0.032,F[B-](F)(F)F.C(CCC)N1C=[N+](C=C1)C
1-butyl-3-methylimidazolium tetrafluoroborate,333.11,100.0,1.2207,0.037,F[B-](F)(F)F.C(CCC)N1C=[N+](C=C1)C
1-butyl-3-methylimidazolium tetrafluoroborate,333.14,100.0,1.2058,0.036,F[B-](F)(F)F.C(CCC)N1C=[N+](C=C1)C
1-butyl-3-methylimidazolium tetrafluoroborate,333.16,100.0,1.1769,0.035,F[B-](F)(F)F.C(CCC)N1C=[N+](C=C1)C
1-butyl-3-methylimidazolium tetrafluoroborate,338.12,100.0,1.3692,0.041,F[B-](F)(F)F.C(CCC)N1C=[N+](C=C1)C
1-butyl-3-methylimidazolium tetrafluoroborate,338.14,100.0,1.3436,0.04,F[B-](F)(F)F.C(CCC)N1C=[N+](C=C1)C
1-butyl-3-methylimidazolium tetrafluoroborate,338.18,100.0,1.376,0.041,F[B-](F)(F)F.C(CCC)N1C=[N+](C=C1)C
1-butyl-3-methylimidazolium tetrafluoroborate,343.14,100.0,1.5201,0.046,F[B-](F)(F)F.C(CCC)N1C=[N+](C=C1)C
1-butyl-3-methylimidazolium tetrafluoroborate,343.17,100.0,1.5326,0.046,F[B-](F)(F)F.C(CCC)N1C=[N+](C=C1)C
1-butyl-3-methylimidazolium tetrafluoroborate,343.17,100.0,1.5593,0.047,F[B-](F)(F)F.C(CCC)N1C=[N+](C=C1)C
1-butyl-3-methylimidazolium tetrafluoroborate,348.1,100.0,1.7034,0.051,F[B-](F)(F)F.C(CCC)N1C=[N+](C=C1)C
1-butyl-3-methylimidazolium tetrafluoroborate,348.13,100.0,1.618,0.049,F[B-](F)(F)F.C(CCC)N1C=[N+](C=C1)C
1-butyl-3-methylimidazolium tetrafluoroborate,348.14,100.0,1.73,0.052,F[B-](F)(F)F.C(CCC)N1C=[N+](C=C1)C
1-butyl-3-methylimidazolium tetrafluoroborate,348.14,73800.0,1.0932,0.033,F[B-](F)(F)F.C(CCC)N1C=[N+](C=C1)C
1-butyl-3-methylimidazolium tetrafluoroborate,348.14,122600.0,0.845,0.025,F[B-](F)(F)F.C(CCC)N1C=[N+](C=C1)C
1-butyl-3-methylimidazolium tetrafluoroborate,348.15,98100.0,0.963,0.029,F[B-](F)(F)F.C(CCC)N1C=[N+](C=C1)C
1-butyl-3-methylimidazolium tetrafluoroborate,348.15,147100.0,0.751,0.022,F[B-](F)(F)F.C(CCC)N1C=[N+](C=C1)C
1-butyl-3-methylimidazolium tetrafluoroborate,348.16,100.0,1.6987,0.051,F[B-](F)(F)F.C(CCC)N1C=[N+](C=C1)C
1-butyl-3-methylimidazolium tetrafluoroborate,348.16,24500.0,1.3626,0.041,F[B-](F)(F)F.C(CCC)N1C=[N+](C=C1)C
1-butyl-3-methylimidazolium tetrafluoroborate,348.16,49300.0,1.2434,0.037,F[B-](F)(F)F.C(CCC)N1C=[N+](C=C1)C
1-butyl-3-methylimidazolium tetrafluoroborate,348.16,171600.0,0.657,0.02,F[B-](F)(F)F.C(CCC)N1C=[N+](C=C1)C
1-butyl-3-methylimidazolium tetrafluoroborate,348.16,196100.0,0.581,0.017,F[B-](F)(F)F.C(CCC)N1C=[N+](C=C1)C
1-butyl-3-methylimidazolium tetrafluoroborate,353.1,100.0,1.8893,0.057,F[B-](F)(F)F.C(CCC)N1C=[N+](C=C1)C
1-butyl-3-methylimidazolium tetrafluoroborate,353.13,100.0,1.9164,0.058,F[B-](F)(F)F.C(CCC)N1C=[N+](C=C1)C
1-butyl-3-methylimidazolium tetrafluoroborate,353.17,100.0,1.8633,0.056,F[B-](F)(F)F.C(CCC)N1C=[N+](C=C1)C
1-hexyl-3-methylimidazolium hexafluorophosphate,273.0,100.0,0.0075,0.00023,F[P-](F)(F)(F)(F)F.C(CCCCC)N1C=[N+](C=C1)C
1-hexyl-3-methylimidazolium hexafluorophosphate,273.0,100.0,0.00773,0.00023,F[P-](F)(F)(F)(F)F.C(CCCCC)N1C=[N+](C=C1)C
1-hexyl-3-methylimidazolium hexafluorophosphate,278.15,100.0,0.01172,0.00035,F[P-](F)(F)(F)(F)F.C(CCCCC)N1C=[N+](C=C1)C
1-hexyl-3-methylimidazolium hexafluorophosphate,278.15,100.0,0.01206,0.00036,F[P-](F)(F)(F)(F)F.C(CCCCC)N1C=[N+](C=C1)C
1-hexyl-3-methylimidazolium hexafluorophosphate,283.15,100.0,0.01835,0.00055,F[P-](F)(F)(F)(F)F.C(CCCCC)N1C=[N+](C=C1)C
1-hexyl-3-methylimidazolium hexafluorophosphate,283.16,100.0,0.01784,0.00054,F[P-](F)(F)(F)(F)F.C(CCCCC)N1C=[N+](C=C1)C
1-hexyl-3-methylimidazolium hexafluorophosphate,288.15,100.0,0.02704,0.00081,F[P-](F)(F)(F)(F)F.C(CCCCC)N1C=[N+](C=C1)C
1-hexyl-3-methylimidazolium hexafluorophosphate,288.16,100.0,0.02619,0.00079,F[P-](F)(F)(F)(F)F.C(CCCCC)N1C=[N+](C=C1)C
1-hexyl-3-methylimidazolium hexafluorophosphate,293.15,100.0,0.0386,0.0012,F[P-](F)(F)(F)(F)F.C(CCCCC)N1C=[N+](C=C1)C
1-hexyl-3-methylimidazolium hexafluorophosphate,293.16,100.0,0.0376,0.0011,F[P-](F)(F)(F)(F)F.C(CCCCC)N1C=[N+](C=C1)C
1-hexyl-3-methylimidazolium hexafluorophosphate,298.14,100.0,0.0524,0.0016,F[P-](F)(F)(F)(F)F.C(CCCCC)N1C=[N+](C=C1)C
1-hexyl-3-methylimidazolium hexafluorophosphate,298.15,100.0,0.0519,0.0016,F[P-](F)(F)(F)(F)F.C(CCCCC)N1C=[N+](C=C1)C
1-hexyl-3-methylimidazolium hexafluorophosphate,298.15,100.0,0.054,0.0016,F[P-](F)(F)(F)(F)F.C(CCCCC)N1C=[N+](C=C1)C
1-hexyl-3-methylimidazolium hexafluorophosphate,298.15,100.0,0.0541,0.0016,F[P-](F)(F)(F)(F)F.C(CCCCC)N1C=[N+](C=C1)C
1-hexyl-3-methylimidazolium hexafluorophosphate,298.15,49500.0,0.02783,0.00083,F[P-](F)(F)(F)(F)F.C(CCCCC)N1C=[N+](C=C1)C
1-hexyl-3-methylimidazolium hexafluorophosphate,298.15,59100.0,0.02453,0.00074,F[P-](F)(F)(F)(F)F.C(CCCCC)N1C=[N+](C=C1)C
1-hexyl-3-methylimidazolium hexafluorophosphate,298.15,78500.0,0.01935,0.00058,F[P-](F)(F)(F)(F)F.C(CCCCC)N1C=[N+](C=C1)C
1-hexyl-3-methylimidazolium hexafluorophosphate,298.15,98100.0,0.01506,0.00045,F[P-](F)(F)(F)(F)F.C(CCCCC)N1C=[N+](C=C1)C
1-hexyl-3-methylimidazolium hexafluorophosphate,298.16,19600.0,0.0416,0.0013,F[P-](F)(F)(F)(F)F.C(CCCCC)N1C=[N+](C=C1)C
1-hexyl-3-methylimidazolium hexafluorophosphate,298.16,39200.0,0.03191,0.00096,F[P-](F)(F)(F)(F)F.C(CCCCC)N1C=[N+](C=C1)C
1-hexyl-3-methylimidazolium hexafluorophosphate,303.14,100.0,0.0722,0.0022,F[P-](F)(F)(F)(F)F.C(CCCCC)N1C=[N+](C=C1)C
1-hexyl-3-methylimidazolium hexafluorophosphate,303.15,100.0,0.0724,0.0022,F[P-](F)(F)(F)(F)F.C(CCCCC)N1C=[N+](C=C1)C
1-hexyl-3-methylimidazolium hexafluorophosphate,303.16,100.0,0.0738,0.0022,F[P-](F)(F)(F)(F)F.C(CCCCC)N1C=[N+](C=C1)C
1-hexyl-3-methylimidazolium hexafluorophosphate,308.15,100.0,0.0964,0.0029,F[P-](F)(F)(F)(F)F.C(CCCCC)N1C=[N+](C=C1)C
1-hexyl-3-methylimidazolium hexafluorophosphate,308.15,100.0,0.0974,0.0029,F[P-](F)(F)(F)(F)F.C(CCCCC)N1C=[N+](C=C1)C
1-hexyl-3-methylimidazolium hexafluorophosphate,308.15,100.0,0.0984,0.0029,F[P-](F)(F)(F)(F)F.C(CCCCC)N1C=[N+](C=C1)C
1-hexyl-3-methylimidazolium hexafluorophosphate,313.15,100.0,0.126,0.0038,F[P-](F)(F)(F)(F)F.C(CCCCC)N1C=[N+](C=C1)C
1-hexyl-3-methylimidazolium hexafluorophosphate,313.15,100.0,0.1279,0.0038,F[P-](F)(F)(F)(F)F.C(CCCCC)N1C=[N+](C=C1)C
1-hexyl-3-methylimidazolium hexafluorophosphate,313.16,100.0,0.1284,0.0039,F[P-](F)(F)(F)(F)F.C(CCCCC)N1C=[N+](C=C1)C
1-hexyl-3-methylimidazolium hexafluorophosphate,318.15,100.0,0.1612,0.0048,F[P-](F)(F)(F)(F)F.C(CCCCC)N1C=[N+](C=C1)C
1-hexyl-3-methylimidazolium hexafluorophosphate,318.15,100.0,0.1667,0.005,F[P-](F)(F)(F)(F)F.C(CCCCC)N1C=[N+](C=C1)C
1-hexyl-3-methylimidazolium hexafluorophosphate,318.15,100.0,0.1672,0.005,F[P-](F)(F)(F)(F)F.C(CCCCC)N1C=[N+](C=C1)C
1-hexyl-3-methylimidazolium hexafluorophosphate,323.12,100.0,0.202,0.0061,F[P-](F)(F)(F)(F)F.C(CCCCC)N1C=[N+](C=C1)C
1-hexyl-3-methylimidazolium hexafluorophosphate,323.14,73500.0,0.0912,0.0027,F[P-](F)(F)(F)(F)F.C(CCCCC)N1C=[N+](C=C1)C
1-hexyl-3-methylimidazolium hexafluorophosphate,323.14,147100.0,0.0442,0.0013,F[P-](F)(F)(F)(F)F.C(CCCCC)N1C=[N+](C=C1)C
1-hexyl-3-methylimidazolium hexafluorophosphate,323.15,98100.0,0.0715,0.0021,F[P-](F)(F)(F)(F)F.C(CCCCC)N1C=[N+](C=C1)C
1-hexyl-3-methylimidazolium hexafluorophosphate,323.15,171300.0,0.035,0.001,F[P-](F)(F)(F)(F)F.C(CCCCC)N1C=[N+](C=C1)C
1-hexyl-3-methylimidazolium hexafluorophosphate,323.16,100.0,0.1946,0.0058,F[P-](F)(F)(F)(F)F.C(CCCCC)N1C=[N+](C=C1)C
1-hexyl-3-methylimidazolium hexafluorophosphate,323.16,122600.0,0.056,0.0017,F[P-](F)(F)(F)(F)F.C(CCCCC)N1C=[N+](C=C1)C
1-hexyl-3-methylimidazolium hexafluorophosphate,323.16,196100.0,0.0277,0.00083,F[P-](F)(F)(F)(F)F.C(CCCCC)N1C=[N+](C=C1)C
1-hexyl-3-methylimidazolium hexafluorophosphate,323.17,100.0,0.2015,0.006,F[P-](F)(F)(F)(F)F.C(CCCCC)N1C=[N+](C=C1)C
1-hexyl-3-methylimidazolium hexafluorophosphate,323.17,24200.0,0.1503,0.0045,F[P-](F)(F)(F)(F)F.C(CCCCC)N1C=[N+](C=C1)C
1-hexyl-3-methylimidazolium hexafluorophosphate,323.17,49000.0,0.1169,0.0035,F[P-](F)(F)(F)(F)F.C(CCCCC)N1C=[N+](C=C1)C
1-hexyl-3-methylimidazolium hexafluorophosphate,323.19,100.0,0.2034,0.0061,F[P-](F)(F)(F)(F)F.C(CCCCC)N1C=[N+](C=C1)C
1-hexyl-3-methylimidazolium hexafluorophosphate,328.1,100.0,0.2506,0.0075,F[P-](F)(F)(F)(F)F.C(CCCCC)N1C=[N+](C=C1)C
1-hexyl-3-methylimidazolium hexafluorophosphate,328.14,100.0,0.2507,0.0075,F[P-](F)(F)(F)(F)F.C(CCCCC)N1C=[N+](C=C1)C
1-hexyl-3-methylimidazolium hexafluorophosphate,328.17,100.0,0.252,0.0076,F[P-](F)(F)(F)(F)F.C(CCCCC)N1C=[N+](C=C1)C
1-hexyl-3-methylimidazolium hexafluorophosphate,333.11,100.0,0.3061,0.0092,F[P-](F)(F)(F)(F)F.C(CCCCC)N1C=[N+](C=C1)C
1-hexyl-3-methylimidazolium hexafluorophosphate,333.15,100.0,0.3069,0.0092,F[P-](F)(F)(F)(F)F.C(CCCCC)N1C=[N+](C=C1)C
1-hexyl-3-methylimidazolium hexafluorophosphate,333.18,100.0,0.313,0.0094,F[P-](F)(F)(F)(F)F.C(CCCCC)N1C=[N+](C=C1)C
1-hexyl-3-methylimidazolium hexafluorophosphate,338.13,100.0,0.37,0.011,F[P-](F)(F)(F)(F)F.C(CCCCC)N1C=[N+](C=C1)C
1-hexyl-3-methylimidazolium hexafluorophosphate,338.15,100.0,0.378,0.011,F[P-](F)(F)(F)(F)F.C(CCCCC)N1C=[N+](C=C1)C
1-hexyl-3-methylimidazolium hexafluorophosphate,338.19,100.0,0.371,0.011,F[P-](F)(F)(F)(F)F.C(CCCCC)N1C=[N+](C=C1)C
1-hexyl-3-methylimidazolium hexafluorophosphate,343.14,100.0,0.441,0.013,F[P-](F)(F)(F)(F)F.C(CCCCC)N1C=[N+](C=C1)C
1-hexyl-3-methylimidazolium hexafluorophosphate,343.15,100.0,0.451,0.014,F[P-](F)(F)(F)(F)F.C(CCCCC)N1C=[N+](C=C1)C
1-hexyl-3-methylimidazolium hexafluorophosphate,343.18,100.0,0.443,0.013,F[P-](F)(F)(F)(F)F.C(CCCCC)N1C=[N+](C=C1)C
1-hexyl-3-methylimidazolium hexafluorophosphate,348.13,100.0,0.521,0.016,F[P-](F)(F)(F)(F)F.C(CCCCC)N1C=[N+](C=C1)C
1-hexyl-3-methylimidazolium hexafluorophosphate,348.14,100.0,0.532,0.016,F[P-](F)(F)(F)(F)F.C(CCCCC)N1C=[N+](C=C1)C
1-hexyl-3-methylimidazolium hexafluorophosphate,348.15,100.0,0.483,0.015,F[P-](F)(F)(F)(F)F.C(CCCCC)N1C=[N+](C=C1)C
1-hexyl-3-methylimidazolium hexafluorophosphate,348.15,49300.0,0.3239,0.0097,F[P-](F)(F)(F)(F)F.C(CCCCC)N1C=[N+](C=C1)C
1-hexyl-3-methylimidazolium hexafluorophosphate,348.15,195800.0,0.102,0.0031,F[P-](F)(F)(F)(F)F.C(CCCCC)N1C=[N+](C=C1)C
1-hexyl-3-methylimidazolium hexafluorophosphate,348.16,73500.0,0.2657,0.008,F[P-](F)(F)(F)(F)F.C(CCCCC)N1C=[N+](C=C1)C
1-hexyl-3-methylimidazolium hexafluorophosphate,348.16,98100.0,0.2182,0.0066,F[P-](F)(F)(F)(F)F.C(CCCCC)N1C=[N+](C=C1)C
1-hexyl-3-methylimidazolium hexafluorophosphate,348.16,147100.0,0.1489,0.0045,F[P-](F)(F)(F)(F)F.C(CCCCC)N1C=[N+](C=C1)C
1-hexyl-3-methylimidazolium hexafluorophosphate,348.17,100.0,0.53,0.016,F[P-](F)(F)(F)(F)F.C(CCCCC)N1C=[N+](C=C1)C
1-hexyl-3-methylimidazolium hexafluorophosphate,348.17,24500.0,0.394,0.012,F[P-](F)(F)(F)(F)F.C(CCCCC)N1C=[N+](C=C1)C
1-hexyl-3-methylimidazolium hexafluorophosphate,348.17,122600.0,0.1799,0.0054,F[P-](F)(F)(F)(F)F.C(CCCCC)N1C=[N+](C=C1)C
1-hexyl-3-methylimidazolium hexafluorophosphate,348.17,171600.0,0.123,0.0037,F[P-](F)(F)(F)(F)F.C(CCCCC)N1C=[N+](C=C1)C
1-hexyl-3-methylimidazolium hexafluorophosphate,353.13,100.0,0.611,0.018,F[P-](F)(F)(F)(F)F.C(CCCCC)N1C=[N+](C=C1)C
1-hexyl-3-methylimidazolium hexafluorophosphate,353.18,100.0,0.621,0.019,F[P-](F)(F)(F)(F)F.C(CCCCC)N1C=[N+](C=C1)C
1-butyl-3-methylimidazolium hexafluorophosphate,288.15,101.0,0.1054,0.0001,F[P-](F)(F)(F)(F)F.C(CCC)N1C=[N+](C=C1)C
1-butyl-3-methylimidazolium hexafluorophosphate,293.15,101.0,0.1417,0.0001,F[P-](F)(F)(F)(F)F.C(CCC)N1C=[N+](C=C1)C
1-butyl-3-methylimidazolium hexafluorophosphate,298.15,101.0,0.1851,0.0001,F[P-](F)(F)(F)(F)F.C(CCC)N1C=[N+](C=C1)C
1-butyl-3-methylimidazolium hexafluorophosphate,303.15,101.0,0.24,0.001,F[P-](F)(F)(F)(F)F.C(CCC)N1C=[N+](C=C1)C
1-butyl-3-methylimidazolium hexafluorophosphate,308.15,101.0,0.309,0.001,F[P-](F)(F)(F)(F)F.C(CCC)N1C=[N+](C=C1)C
1-butyl-3-methylimidazolium hexafluorophosphate,313.15,101.0,0.384,0.001,F[P-](F)(F)(F)(F)F.C(CCC)N1C=[N+](C=C1)C
1-butyl-3-methylimidazolium hexafluorophosphate,318.15,101.0,0.421,0.001,F[P-](F)(F)(F)(F)F.C(CCC)N1C=[N+](C=C1)C
1-butyl-3-methylimidazolium hexafluorophosphate,323.15,101.0,0.504,0.001,F[P-](F)(F)(F)(F)F.C(CCC)N1C=[N+](C=C1)C
1-butyl-1-methylpyrrolidinium bis[(trifluoromethyl)sulfonyl]imide,295.1,101.325,0.38,0.01,[N-](S(=O)(=O)C(F)(F)F)S(=O)(=O)C(F)(F)F.C(CCC)[N+]1(CCCC1)C
1-hexyl-1-methylpyrrolidinium bis(trifluoromethanesulfonyl)imide,295.1,101.325,0.18,0.01,[N-](S(=O)(=O)C(F)(F)F)S(=O)(=O)C(F)(F)F.C(CCCCC)[N+]1(CCCC1)C
1-decyl-1-methylpyrrolidinium bis(trifluoromethylsulfonyl)amide,295.1,101.325,0.07,0.01,FC(S(=O)(=O)[N-]S(=O)(=O)C(F)(F)F)(F)F.C(CCCCCCCCC)[N+]1(CCCC1)C
"N-isopropyl-N,N-dimethylpropan-1-aminium bis((trifluoromethyl)sulfonyl)amide",295.1,101.325,0.25,0.01,FC(S(=O)(=O)[N-]S(=O)(=O)C(F)(F)F)(F)F.C(C)(C)[N+](CCC)(C)C
"N-isopropyl-N,N-dimethylbutan-1-aminium bis((trifluoromethyl)sulfonyl)amide",295.1,101.325,0.17,0.01,FC(S(=O)(=O)[N-]S(=O)(=O)C(F)(F)F)(F)F.C(C)(C)[N+](CCCC)(C)C
"N-isopropyl-N,N-dimethylhexan-1-aminium bis((trifluoromethyl)sulfonyl)amide",295.1,101.325,0.12,0.01,FC(S(=O)(=O)[N-]S(=O)(=O)C(F)(F)F)(F)F.C(C)(C)[N+](CCCCCC)(C)C
"N-isopropyl-N,N-dimethyldecan-1-aminium bis((trifluoromethyl)sulfonyl)amide",295.1,101.325,0.05,0.01,FC(S(=O)(=O)[N-]S(=O)(=O)C(F)(F)F)(F)F.C(C)(C)[N+](CCCCCCCCCC)(C)C
1-(2-hydroxyethyl)-3-methylimidazolium bis[(trifluoromethyl)sulfonyl]imide,295.1,101.325,0.3,0.01,[N-](S(=O)(=O)C(F)(F)F)S(=O)(=O)C(F)(F)F.OCCN1C=[N+](C=C1)C
"N-(2-hydroxyethyl)-N,N-dimethylpropan-2-aminium bis((trifluoromethyl)sulfonyl)amide",295.1,101.325,0.15,0.01,FC(S(=O)(=O)[N-]S(=O)(=O)C(F)(F)F)(F)F.OCC[N+](C(C)C)(C)C
"1-(2,3-dihydroxypropyl)-1-methylpyrrolidin-1-ium bis((trifluoromethyl)sulfonyl)amide",295.1,101.325,0.01,0.01,FC(S(=O)(=O)[N-]S(=O)(=O)C(F)(F)F)(F)F.OC(C[N+]1(CCCC1)C)CO
1-(2-hydroxyethyl)-1-methylpyrrolidin-1-ium bis((trifluoromethyl)sulfonyl)amide,295.1,101.325,0.35,0.01,FC(S(=O)(=O)[N-]S(=O)(=O)C(F)(F)F)(F)F.OCC[N+]1(CCCC1)C
1-methyl-1-propylpyrrolidinium bis[(trifluoromethyl)sulfonyl]imide,295.1,101.325,0.56,0.01,[N-](S(=O)(=O)C(F)(F)F)S(=O)(=O)C(F)(F)F.C[N+]1(CCCC1)CCC
1-butyl-3-methylimidazolium tris[(trifluoromethyl)sulfonyl]methide,295.1,101.325,0.11,0.01,[C-](S(=O)(=O)C(F)(F)F)(S(=O)(=O)C(F)(F)F)S(=O)(=O)C(F)(F)F.C(CCC)N1C=[N+](C=C1)C
1-butyl-3-methylimidazolium hexafluorophosphate,295.1,101.325,0.2,0.01,F[P-](F)(F)(F)(F)F.C(CCC)N1C=[N+](C=C1)C
1-butyl-3-methylimidazolium tetrafluoroborate,295.1,101.325,0.41,0.01,F[B-](F)(F)F.C(CCC)N1C=[N+](C=C1)C
1-ethyl-3-methylimidazolium bis((trifluoromethyl)sulfonyl)imide,283.25,101.325,0.54,0.05,[N-](S(=O)(=O)C(F)(F)F)S(=O)(=O)C(F)(F)F.C(C)N1C=[N+](C=C1)C
1-ethyl-3-methylimidazolium bis((trifluoromethyl)sulfonyl)imide,288.45,101.325,0.66,0.07,[N-](S(=O)(=O)C(F)(F)F)S(=O)(=O)C(F)(F)F.C(C)N1C=[N+](C=C1)C
1-ethyl-3-methylimidazolium bis((trifluoromethyl)sulfonyl)imide,293.45,101.325,0.8,0.08,[N-](S(=O)(=O)C(F)(F)F)S(=O)(=O)C(F)(F)F.C(C)N1C=[N+](C=C1)C
1-ethyl-3-methylimidazolium bis((trifluoromethyl)sulfonyl)imide,296.05,101.325,0.87,0.09,[N-](S(=O)(=O)C(F)(F)F)S(=O)(=O)C(F)(F)F.C(C)N1C=[N+](C=C1)C
1-ethyl-3-methylimidazolium bis((trifluoromethyl)sulfonyl)imide,303.55,101.325,1.1,0.11,[N-](S(=O)(=O)C(F)(F)F)S(=O)(=O)C(F)(F)F.C(C)N1C=[N+](C=C1)C
1-ethyl-3-methylimidazolium bis((trifluoromethyl)sulfonyl)imide,313.35,101.325,1.44,0.14,[N-](S(=O)(=O)C(F)(F)F)S(=O)(=O)C(F)(F)F.C(C)N1C=[N+](C=C1)C
1-ethyl-3-methylimidazolium bis((trifluoromethyl)sulfonyl)imide,323.15,101.325,1.83,0.18,[N-](S(=O)(=O)C(F)(F)F)S(=O)(=O)C(F)(F)F.C(C)N1C=[N+](C=C1)C
1-ethyl-3-methylimidazolium bis((trifluoromethyl)sulfonyl)imide,333.25,101.325,2.33,0.23,[N-](S(=O)(=O)C(F)(F)F)S(=O)(=O)C(F)(F)F.C(C)N1C=[N+](C=C1)C
1-ethyl-3-methylimidazolium bis((trifluoromethyl)sulfonyl)imide,343.25,101.325,2.8,0.28,[N-](S(=O)(=O)C(F)(F)F)S(=O)(=O)C(F)(F)F.C(C)N1C=[N+](C=C1)C
1-ethyl-3-methylimidazolium bis((trifluoromethyl)sulfonyl)imide,353.25,101.325,3.32,0.33,[N-](S(=O)(=O)C(F)(F)F)S(=O)(=O)C(F)(F)F.C(C)N1C=[N+](C=C1)C
