Repository: ethan-ab/Ionic-Liquid-Prediction

File: data/meltingsmiled.csv (part 1 of 3)
Components,Melting Temperature,Delta elec,SMILES
dodecyldimethylammonium chloride,469.976,0.24,[Cl-].C(CCCCCCCCCCC)[NH+](C)C
methyltriphenylphosphonium bromide,501.15,0.0,[Br-].C[P+](C1=CC=CC=C1)(C1=CC=CC=C1)C1=CC=CC=C1
methyltriphenylphosphonium bromide,503.1,0.0,[Br-].C[P+](C1=CC=CC=C1)(C1=CC=CC=C1)C1=CC=CC=C1
"1-butanaminium, N.N.N-tributyl-, salt with 2,4,6-trinitrophenol (1:1)",362.65,0.5,
methyltriphenylphosphonium bromide,505.15,0.0,[Br-].C[P+](C1=CC=CC=C1)(C1=CC=CC=C1)C1=CC=CC=C1
"2,2-dihydroxydiethylamine",396.1,1.0,
tetrabutylammonium chloride,327.1,0.0,[Cl-].C(CCC)[N+](CCCC)(CCCC)CCCC
methyltriphenylphosphonium bromide,502.15,0.0,[Br-].C[P+](C1=CC=CC=C1)(C1=CC=CC=C1)C1=CC=CC=C1
methyltriphenylphosphonium bromide,506.15,0.0,[Br-].C[P+](C1=CC=CC=C1)(C1=CC=CC=C1)C1=CC=CC=C1
hydroxylammonium perchlorate,361.6,1.1,Cl(=O)(=O)(=O)[O-].O[NH3+]
difluorogermylene,385.1,1.5,F[Ge]F
methyltriphenylphosphonium bromide,506.15,0.0,[Br-].C[P+](C1=CC=CC=C1)(C1=CC=CC=C1)C1=CC=CC=C1
tetrabutylammonium chloride,365.1,0.0,[Cl-].C(CCC)[N+](CCCC)(CCCC)CCCC
"(t-4)-bis(2,4-pentanedionato-O,O')beryllium",381.1,1.0,
ethylammonium nitrate,285.1,1.0,[N+](=O)([O-])[O-].C(C)[NH3+]
"lauric acid, thallium(1+) salt",398.0,1.0,
thallium methanoate,374.0,1.0,C(=O)[O-].[Tl+]
butyltriisoamylammonium tetraphenylborate,536.6,3.0,C1(=CC=CC=C1)[B-](C1=CC=CC=C1)(C1=CC=CC=C1)C1=CC=CC=C1.C(CCC)[N+](CCC(C)C)(CCC(C)C)CCC(C)C
"stearic acid, thallium(1+) salt",385.0,1.0,
"palmitic acid, thallium(1+) salt",390.0,1.0,
tetrabutylphosphonium bromide,378.65,0.5,[Br-].C(CCC)[P+](CCCC)(CCCC)CCCC
dibutyldiphenylphosphonium bromide,439.65,0.5,[Br-].C(CCC)[P+](C1=CC=CC=C1)(C1=CC=CC=C1)CCCC
tributylphenylphosphonium bromide,439.95,0.5,[Br-].C(CCC)[P+](C1=CC=CC=C1)(CCCC)CCCC
1-(2-hydroxyethyl)pyridinium bromide,372.6,5.0,[Br-].OCC[N+]1=CC=CC=C1
"1-butanaminium, N.N.N-tributyl-, salt with 2,4,6-trinitrophenol (1:1)",363.85,0.5,
"3,4-benzo-1-azacyclohexane nitrate",396.1,1.0,
dodecanoic acid cyclohexanamine salt (1:1),357.65,0.1,C1(CCCCC1)N.C(CCCCCCCCCCC)(=O)O
tridecanoic acid cyclohexylamine salt (1:1),356.95,0.5,C1(CCCCC1)N.C(CCCCCCCCCCCC)(=O)O
hexadecanoic acid cyclohexanamine salt (1:1),363.75,0.5,C1(CCCCC1)N.C(CCCCCCCCCCCCCCC)(=O)O
heptadecanoic acid cyclohexanamine salt (1:1),363.95,0.5,C1(CCCCC1)N.C(CCCCCCCCCCCCCCCC)(=O)O
octadecanoic acid cyclohexanamine salt (1:1),366.15,0.5,C1(CCCCC1)N.C(CCCCCCCCCCCCCCCCC)(=O)O
decanoic acid cyclohexanamine salt (1:1),353.65,0.5,C1(CCCCC1)N.C(CCCCCCCCC)(=O)O
tetradecanoic acid cyclohexanamine salt(1:1),360.75,0.5,C1(CCCCC1)N.C(CCCCCCCCCCCCC)(=O)O
ethylammonium nitrate,287.1,1.0,[N+](=O)([O-])[O-].C(C)[NH3+]
dimethylammonium tetrafluoroborate,375.0,1.0,F[B-](F)(F)F.C[NH2+]C
tetrahexylammonium bromide,374.9,0.0,[Br-].C(CCCCC)[N+](CCCCCC)(CCCCCC)CCCCCC
tetrahexylammonium iodide,378.7,0.0,[I-].C(CCCCC)[N+](CCCCCC)(CCCCCC)CCCCCC
tetrapentylammonium bromide,374.0,0.0,[Br-].C(CCCC)[N+](CCCCC)(CCCCC)CCCCC
mercury(II) tetradecanoate,387.0,0.2,C(CCCCCCCCCCCCC)(=O)[O-].[Hg+2].C(CCCCCCCCCCCCC)(=O)[O-]
"palmitic acid, mercury(2+) salt",390.3,0.2,
mercury (II) octoate,387.2,0.2,
"decanoic acid, mercuric salt",389.3,0.2,
mercury(II) dodecanoate,394.2,0.5,C(CCCCCCCCCCC)(=O)[O-].[Hg+2].C(CCCCCCCCCCC)(=O)[O-]
mercury(II) stearate,393.2,0.2,C(CCCCCCCCCCCCCCCCC)(=O)[O-].[Hg+2].C(CCCCCCCCCCCCCCCCC)(=O)[O-]
lead(2+) diundecanoate,383.7,0.1,
lead(2+) nonanoate,384.8,0.2,
lead(2+) diheptanoate,374.7,0.1,
1-ethyl-3-methylimidazolium tetrafluoroborate,277.6,4.0,F[B-](F)(F)F.C(C)N1C=[N+](C=C1)C
tetrabutylammonium tris[(trifluoromethyl)sulfonyl]methide,369.1,2.0,[C-](S(=O)(=O)C(F)(F)F)(S(=O)(=O)C(F)(F)F)S(=O)(=O)C(F)(F)F.C(CCC)[N+](CCCC)(CCCC)CCCC
tributylhexylammonium bis[(trifluoromethyl)sulfonyl]imide,299.1,2.0,[N-](S(=O)(=O)C(F)(F)F)S(=O)(=O)C(F)(F)F.C(CCC)[N+](CCCCCC)(CCCC)CCCC
tetrapropylammonium bis[(trifluoromethyl)sulfonyl]imide,378.1,2.0,[N-](S(=O)(=O)C(F)(F)F)S(=O)(=O)C(F)(F)F.C(CC)[N+](CCC)(CCC)CCC
triethylhexylammonium bis((trifluoromethyl)sulfonyl)imide,293.1,2.0,[N-](S(=O)(=O)C(F)(F)F)S(=O)(=O)C(F)(F)F.C(C)[N+](CCCCCC)(CC)CC
"1,1-dimethylhydrazinium azide",311.1,1.0,[N-]=[N+]=[N-].C[NH+](N)C
ephedrine hydrochloride,492.3,0.0,
1-methyl-1-propylpyrrolidinium bis[(trifluoromethyl)sulfonyl]imide,285.1,4.0,[N-](S(=O)(=O)C(F)(F)F)S(=O)(=O)C(F)(F)F.C[N+]1(CCCC1)CCC
1-ethyl-1-methylpyrrolidinium bis[(trifluoromethyl)sulfonyl]imide,359.1,4.0,[N-](S(=O)(=O)C(F)(F)F)S(=O)(=O)C(F)(F)F.C(C)[N+]1(CCCC1)C
1-butyl-1-methylpyrrolidinium bis[(trifluoromethyl)sulfonyl]imide,255.1,4.0,[N-](S(=O)(=O)C(F)(F)F)S(=O)(=O)C(F)(F)F.C(CCC)[N+]1(CCCC1)C
"pyridinium, 4-(1-hexadecylheptadecyl)-1-methyl-, chloride",337.1,1.0,[Cl-].C(CCCCCCCCCCCCCCC)C(CCCCCCCCCCCCCCCC)C1=CC=[N+](C=C1)C
"pyridinium, 4-(1-hexadecylheptadecyl)-1-methyl-, iodide",345.1,1.0,[I-].C(CCCCCCCCCCCCCCC)C(CCCCCCCCCCCCCCCC)C1=CC=[N+](C=C1)C
4-dodecylpyridium chloride,397.1,2.0,
4-dodecylpyridium iodide,365.4,1.0,
4-dodecyl-1-methylpyridinium chloride,323.9,1.5,[Cl-].C(CCCCCCCCCCC)C1=CC=[N+](C=C1)C
4-dodecyl-1-methylpyridinium perchlorate,365.9,3.0,Cl(=O)(=O)(=O)[O-].C(CCCCCCCCCCC)C1=CC=[N+](C=C1)C
4-nonylpyridium chloride,392.6,1.5,
4-dodecyl-1-methylpyridinium iodide,386.15,0.6,[I-].C(CCCCCCCCCCC)C1=CC=[N+](C=C1)C
"1,3-dimethylimidazolium chloride",399.4,2.0,[Cl-].CN1C=[N+](C=C1)C
1-methyl-3-propylimidazolium chloride,335.1,2.0,[Cl-].CN1C=[N+](C=C1)CCC
1-ethyl-3-methylimidazolium chloride,358.1,4.0,[Cl-].C(C)N1C=[N+](C=C1)C
1-butyl-3-methylimidazolium chloride,340.1,2.0,[Cl-].C(CCC)N1C=[N+](C=C1)C
tetraphenylphosphonium chloride,547.1,1.0,[Cl-].C1(=CC=CC=C1)[P+](C1=CC=CC=C1)(C1=CC=CC=C1)C1=CC=CC=C1
tetrabutylammonium chloride,349.1,0.0,[Cl-].C(CCC)[N+](CCCC)(CCCC)CCCC
tetrabutylammonium perchlorate,487.6,1.0,Cl(=O)(=O)(=O)[O-].C(CCC)[N+](CCCC)(CCCC)CCCC
tetrapropylammonium perchlorate,514.1,1.0,Cl(=O)(=O)(=O)[O-].C(CC)[N+](CCC)(CCC)CCC
tetrahexylammonium nitrate,335.1,1.0,[N+](=O)([O-])[O-].C(CCCCC)[N+](CCCCCC)(CCCCCC)CCCCCC
tetrapentylammonium perchlorate,389.1,1.0,Cl(=O)(=O)(=O)[O-].C(CCCC)[N+](CCCCC)(CCCCC)CCCCC
tetrapentylammonium nitrate,383.6,1.0,[N+](=O)([O-])[O-].C(CCCC)[N+](CCCCC)(CCCCC)CCCCC
tetrahexylammonium perchlorate,377.1,1.0,Cl(=O)(=O)(=O)[O-].C(CCCCC)[N+](CCCCCC)(CCCCCC)CCCCCC
tetrahexylammonium iodide,375.6,1.0,[I-].C(CCCCC)[N+](CCCCCC)(CCCCCC)CCCCCC
8-phenyloctylammonium nitrate,345.1,2.0,[N+](=O)([O-])[O-].C1(=CC=CC=C1)CCCCCCCC[NH3+]
difluorogermylene,385.1,1.0,F[Ge]F
"1-heptanaminium, N-heptyl-N,N-dihexyl- iodide",373.15,0.5,[I-].C(CCCCCC)[N+](CCCCCCC)(CCCCCC)CCCCCC
"1-heptanaminium, N-heptyl-N,N-dihexyl- perchlorate",378.15,0.5,Cl(=O)(=O)(=O)[O-].C(CCCCCC)[N+](CCCCCCC)(CCCCCC)CCCCCC
"N,N,N-triheptylheptan-1-aminium perchlorate",399.15,0.5,Cl(=O)(=O)(=O)[O-].C(CCCCCC)[N+](CCCCCCC)(CCCCCCC)CCCCCCC
tetrahexylammonium bromide,377.15,0.5,[Br-].C(CCCCC)[N+](CCCCCC)(CCCCCC)CCCCCC
"1-heptanaminium, N,N,N-trihexyl- iodide",371.15,0.5,[I-].C(CCCCC)[N+](CCCCCCC)(CCCCCC)CCCCCC
"N,N,N-trihexylheptan-1-aminium bromide",381.15,0.5,[Br-].C(CCCCC)[N+](CCCCCCC)(CCCCCC)CCCCCC
"N,N,N-triheptyl-1-heptanaminium bromide",369.15,0.5,[Br-].C(CCCCCC)[N+](CCCCCCC)(CCCCCCC)CCCCCCC
"ammonium, trioctylpropyl-, bromide",351.15,0.5,[Br-].C(CCCCCCC)[N+](CCC)(CCCCCCCC)CCCCCCCC
butyltris(3-methylbutyl)ammonium bromide,395.15,0.5,[Br-].C(CCC)[N+](CCC(C)C)(CCC(C)C)CCC(C)C
tetrapentylammonium nitrate,387.15,0.5,[N+](=O)([O-])[O-].C(CCCC)[N+](CCCCC)(CCCCC)CCCCC
tetrahexylammonium nitrate,345.15,0.5,[N+](=O)([O-])[O-].C(CCCCC)[N+](CCCCCC)(CCCCCC)CCCCCC
"N,N,N-trihexyl-1-hexanaminium tetrafluoroborate",367.15,0.5,F[B-](F)(F)F.C(CCCCC)[N+](CCCCCC)(CCCCCC)CCCCCC
tetrabutylammonium chloride,314.1,1.0,[Cl-].C(CCC)[N+](CCCC)(CCCC)CCCC
tetrapentylammonium bromide,376.15,0.5,[Br-].C(CCCC)[N+](CCCCC)(CCCCC)CCCCC
tetrapentylammonium chloride,295.15,0.5,[Cl-].C(CCCC)[N+](CCCCC)(CCCCC)CCCCC
"1-heptanaminium, N,N,N-trihexyl- perchlorate",376.15,0.5,Cl(=O)(=O)(=O)[O-].C(CCCCC)[N+](CCCCCCC)(CCCCCC)CCCCCC
"N-heptyl-N,N,N-trihexylammonium nitrate",345.15,0.5,[N+](=O)([O-])[O-].C(CCCCCC)[N+](CCCCCC)(CCCCCC)CCCCCC
tetrapentylammonium thiocyanate,322.65,0.5,[S-]C#N.C(CCCC)[N+](CCCCC)(CCCCC)CCCCC
tetraheptylammonium iodide,396.15,0.5,[I-].C(CCCCCC)[N+](CCCCCCC)(CCCCCCC)CCCCCCC
tetrahexylammonium perchlorate,383.15,0.5,Cl(=O)(=O)(=O)[O-].C(CCCCC)[N+](CCCCCC)(CCCCCC)CCCCCC
1-decyl-3-methylimidazolium chloride,311.2,2.0,[Cl-].C(CCCCCCCCC)N1C=[N+](C=C1)C
1-ethyl-3-methylimidazolium hexafluorophosphate,332.8,1.0,F[P-](F)(F)(F)(F)F.C(C)N1C=[N+](C=C1)C
1-butyl-3-methylimidazolium hexafluorophosphate,276.4,1.0,F[P-](F)(F)(F)(F)F.C(CCC)N1C=[N+](C=C1)C
1-butyl-3-methylimidazolium chloride,341.95,0.5,[Cl-].C(CCC)N1C=[N+](C=C1)C
1-methyl-3-octylimidazolium chloride,285.41,0.5,[Cl-].CN1C=[N+](C=C1)CCCCCCCC
1-dodecyl-3-methylimidazolium chloride,369.8,1.0,[Cl-].C(CCCCCCCCCCC)N1C=[N+](C=C1)C
1-butyl-3-methylimidazolium hexafluorophosphate,281.0,0.0,F[P-](F)(F)(F)(F)F.C(CCC)N1C=[N+](C=C1)C
1-butyl-3-methylimidazolium chloride,339.1,1.0,[Cl-].C(CCC)N1C=[N+](C=C1)C
1-butyl-3-methylimidazolium chloride,314.1,1.0,[Cl-].C(CCC)N1C=[N+](C=C1)C
3-p-iodobenzoyloxyethyl-1-methylimidazolium tetrafluoroborate,387.1,2.0,F[B-](F)(F)F.IC1=CC=C(C(=O)OCC[N+]2=CN(C=C2)C)C=C1
3-m-iodobenzoyloxyethyl-1-methylimidazolium tetrafluoroborate,350.6,3.0,F[B-](F)(F)F.IC=1C=C(C(=O)OCC[N+]2=CN(C=C2)C)C=CC1
1-propyl-3-methylimidazolium tetrafluoroborate,256.1,1.0,F[B-](F)(F)F.C(CC)N1C=[N+](C=C1)C
1-ethyl-3-methylimidazolium tetrafluoroborate,286.1,1.0,F[B-](F)(F)F.C(C)N1C=[N+](C=C1)C
methyltriphenylphosphonium bromide,503.1,0.0,[Br-].C[P+](C1=CC=CC=C1)(C1=CC=CC=C1)C1=CC=CC=C1
1-ethyl-3-methylimidazolium ethyl sulfate,236.3,2.4,S(=O)(=O)(OCC)[O-].C(C)N1C=[N+](C=C1)C
"1,3-diethylimidazolium bis[(trifluoromethyl)sulfonyl]imide",262.6,0.4,[N-](S(=O)(=O)C(F)(F)F)S(=O)(=O)C(F)(F)F.C(C)N1C=[N+](C=C1)CC
ethyl(2-hydroxyethyl)dimethylammonium bis{(trifluomethyl)sulfonyl}imide,279.16,0.5,
1-ethyl-3-methylimidazolium nitrate,311.8,1.1,[N+](=O)([O-])[O-].C(C)N1C=[N+](C=C1)C
lithium bis((trifluoromethyl)sulfonyl)amide,506.0,10.0,FC(S(=O)(=O)[N-]S(=O)(=O)C(F)(F)F)(F)F.[Li+]
1-(2-hydroxyethyl)-3-methyl-1H-imidazolium chloride,359.1,2.0,[Cl-].OCCN1C=[N+](C=C1)C
methyltrioctylammonium trifluoroacetate,285.62,0.21,FC(C(=O)[O-])(F)F.C[N+](CCCCCCCC)(CCCCCCCC)CCCCCCCC
1-ethyl-3-methylimidazolium trifluoromethanesulfonate,262.23,0.6,FC(S(=O)(=O)[O-])(F)F.C(C)N1C=[N+](C=C1)C
1-(2-methoxyethyl)-3-methyl-imidazolium hexafluorophosphate,288.1,1.0,F[P-](F)(F)(F)(F)F.COCCN1C=[N+](C=C1)C
1-benzyl-3-methylimidazolium hexafluorophosphate,403.1,4.0,F[P-](F)(F)(F)(F)F.C(C1=CC=CC=C1)N1C=[N+](C=C1)C
1-methyl-3-(2-phenylethyl)-1H-imidazolium hexafluorophosphate,376.1,4.0,F[P-](F)(F)(F)(F)F.CN1C=[N+](C=C1)CCC1=CC=CC=C1
1-nonyl-3-methylimidazolium hexafluorophosphate,287.1,4.0,F[P-](F)(F)(F)(F)F.C(CCCCCCCC)N1C=[N+](C=C1)C
1-decyl-3-methylimidazolium hexafluorophosphate,305.1,4.0,F[P-](F)(F)(F)(F)F.C(CCCCCCCCC)N1C=[N+](C=C1)C
1-ethyl-3-methylimidazolium hexafluorophosphate,331.1,4.0,F[P-](F)(F)(F)(F)F.C(C)N1C=[N+](C=C1)C
1-methyl-3-propylimidazolium hexafluorophosphate,294.1,4.0,F[P-](F)(F)(F)(F)F.CN1C=[N+](C=C1)CCC
1-ethyl-3-methylimidazolium bis((trifluoromethyl)sulfonyl)imide,252.2,4.0,[N-](S(=O)(=O)C(F)(F)F)S(=O)(=O)C(F)(F)F.C(C)N1C=[N+](C=C1)C
1-butyl-3-methylimidazolium bis(trifluoromethylsulfonyl)imide,267.1,4.0,[N-](S(=O)(=O)C(F)(F)F)S(=O)(=O)C(F)(F)F.C(CCC)N1C=[N+](C=C1)C
1-methyl-3-(3-phenylpropyl)-1H-imidazolium hexafluorophosphate,325.1,4.0,F[P-](F)(F)(F)(F)F.CN1C=[N+](C=C1)CCCC1=CC=CC=C1
"1-methyl-3-(2-phenylethyl)-1H-imidazolium 1,1,1-trifluoro-N-[(trifluoromethyl)sulfonyl]methanesulfonamide",310.1,4.0,FC(S(=O)(=O)NS(=O)(=O)C(F)(F)F)(F)F.CN1C=[N+](C=C1)CCC1=CC=CC=C1
"1-methyl-3-(3-phenylpropyl)-1H-imidazolium 1,1,1-trifluoro-N-[(trifluoromethyl)sulfonyl]methanesulfonamide",321.1,4.0,FC(S(=O)(=O)NS(=O)(=O)C(F)(F)F)(F)F.CN1C=[N+](C=C1)CCCC1=CC=CC=C1
1-methyl-3-pentylimidazolium bis(trifluoromethylsulfonyl)imide,264.1,4.0,[N-](S(=O)(=O)C(F)(F)F)S(=O)(=O)C(F)(F)F.CN1C=[N+](C=C1)CCCCC
1-heptyl-3-methylimidazolium bis(trifluoromethylsulfonyl)amide,280.1,4.0,FC(S(=O)(=O)[N-]S(=O)(=O)C(F)(F)F)(F)F.C(CCCCCC)N1C=[N+](C=C1)C
1-ethyl-1-methylpyrrolidinium bis[(trifluoromethyl)sulfonyl]imide,363.1,1.0,[N-](S(=O)(=O)C(F)(F)F)S(=O)(=O)C(F)(F)F.C(C)[N+]1(CCCC1)C
"1,3-dimethylimidazolium methylsulfate",316.1,2.0,COS(=O)(=O)[O-].CN1C=[N+](C=C1)C
1-butyl-3-methylimidazolium octyl sulfate,307.6,3.1,S(=O)(=O)(OCCCCCCCC)[O-].C(CCC)N1C=[N+](C=C1)C
1-ethyl-3-methylimidazolium hexafluorophosphate,333.0,3.0,F[P-](F)(F)(F)(F)F.C(C)N1C=[N+](C=C1)C
1-nonyl-3-methylimidazolium hexafluorophosphate,287.1,2.0,F[P-](F)(F)(F)(F)F.C(CCCCCCCC)N1C=[N+](C=C1)C
1-ethyl-3-methylimidazolium bromide,352.0,2.0,[Br-].C(C)N1C=[N+](C=C1)C
1-ethyl-3-methylimidazolium iodide,351.0,2.0,[I-].C(C)N1C=[N+](C=C1)C
1-butyl-3-methylimidazolium hexafluorophosphate,283.1,2.0,F[P-](F)(F)(F)(F)F.C(CCC)N1C=[N+](C=C1)C
1-butyl-3-methylimidazolium chloride,314.1,4.0,[Cl-].C(CCC)N1C=[N+](C=C1)C
1-butyl-1-methylpyrrolidinium bis[(trifluoromethyl)sulfonyl]imide,255.1,4.0,[N-](S(=O)(=O)C(F)(F)F)S(=O)(=O)C(F)(F)F.C(CCC)[N+]1(CCCC1)C
1-ethyl-1-methylpyrrolidinium bis[(trifluoromethyl)sulfonyl]imide,361.1,4.0,[N-](S(=O)(=O)C(F)(F)F)S(=O)(=O)C(F)(F)F.C(C)[N+]1(CCCC1)C
1-hexyl-1-methylpyrrolidinium bis(trifluoromethanesulfonyl)imide,276.1,4.0,[N-](S(=O)(=O)C(F)(F)F)S(=O)(=O)C(F)(F)F.C(CCCCC)[N+]1(CCCC1)C
"N-ethyl-N,N-dimethyl-1-propanaminium 1,1,1-trifluoro-N-[(trifluoromethyl)sulfonyl]methanesulfonamide",263.1,4.0,FC(S(=O)(=O)NS(=O)(=O)C(F)(F)F)(F)F.C(C)[N+](CCC)(C)C
butyltrimethylammonium bis(trifluoromethylsulfonyl)imide,289.1,4.0,[N-](S(=O)(=O)C(F)(F)F)S(=O)(=O)C(F)(F)F.C(CCC)[N+](C)(C)C
"N,N-dimethyl-N-propyl-1-butanaminium 1,1,1-trifluoro-N-[(trifluoromethyl)sulfonyl]methanesulfonamide",293.1,4.0,FC(S(=O)(=O)NS(=O)(=O)C(F)(F)F)(F)F.C[N+](CCCC)(CCC)C
triethyloctylammonium bis[(trifluoromethyl)sulfonyl]imide,287.1,4.0,[N-](S(=O)(=O)C(F)(F)F)S(=O)(=O)C(F)(F)F.C(C)[N+](CCCCCCCC)(CC)CC
1-ethyl-3-methylimidazolium bis((trifluoromethyl)sulfonyl)imide,257.1,2.0,[N-](S(=O)(=O)C(F)(F)F)S(=O)(=O)C(F)(F)F.C(C)N1C=[N+](C=C1)C
1-butyl-3-methylimidazolium bis(trifluoromethylsulfonyl)imide,272.1,4.0,[N-](S(=O)(=O)C(F)(F)F)S(=O)(=O)C(F)(F)F.C(CCC)N1C=[N+](C=C1)C
"1-pentyl-1-methylpyrrolidinium 1,1,1-trifluoro-N-[(trifluoromethyl)sulfonyl]methanesulfonamide",281.1,4.0,FC(S(=O)(=O)NS(=O)(=O)C(F)(F)F)(F)F.C(CCCC)[N+]1(CCCC1)C
1-methyl-1-propylpyrrolidinium bis[(trifluoromethyl)sulfonyl]imide,285.1,4.0,[N-](S(=O)(=O)C(F)(F)F)S(=O)(=O)C(F)(F)F.C[N+]1(CCCC1)CCC
1-butylpyridinium tetrafluoroborate,272.0,1.0,F[B-](F)(F)F.C(CCC)[N+]1=CC=CC=C1
1-butylpyridinium bis[(trifluoromethyl)sulfonyl]imide,299.0,1.0,[N-](S(=O)(=O)C(F)(F)F)S(=O)(=O)C(F)(F)F.C(CCC)[N+]1=CC=CC=C1
1-ethyl-3-methylimidazolium bis((trifluoromethyl)sulfonyl)imide,257.0,2.0,[N-](S(=O)(=O)C(F)(F)F)S(=O)(=O)C(F)(F)F.C(C)N1C=[N+](C=C1)C
1-ethyl-3-methylimidazolium tetrafluoroborate,288.0,1.0,F[B-](F)(F)F.C(C)N1C=[N+](C=C1)C
1-butyl-3-methylimidazolium chloride,341.94,0.5,[Cl-].C(CCC)N1C=[N+](C=C1)C
1-butyl-3-methylimidazolium hexafluorophosphate,277.15,0.5,F[P-](F)(F)(F)(F)F.C(CCC)N1C=[N+](C=C1)C
1-butyl-3-methylimidazolium chloride,341.94,0.5,[Cl-].C(CCC)N1C=[N+](C=C1)C
1-butyl-3-methylimidazolium hexafluorophosphate,284.1,1.0,F[P-](F)(F)(F)(F)F.C(CCC)N1C=[N+](C=C1)C
1-butyl-3-methylimidazolium dicyanamide,267.1,1.0,[N-](C#N)C#N.C(CCC)N1C=[N+](C=C1)C
"1-ethyl-2,3-dimethylimidazolium bis[(trifluoromethyl)sulfonyl]imide",298.1,1.0,[N-](S(=O)(=O)C(F)(F)F)S(=O)(=O)C(F)(F)F.C(C)N1C(=[N+](C=C1)C)C
1-butyl-3-methylimidazolium trifluoromethanesulfonate,286.1,1.0,FC(S(=O)(=O)[O-])(F)F.C(CCC)N1C=[N+](C=C1)C
1-butyl-3-methylimidazolium bis(trifluoromethylsulfonyl)imide,271.1,1.0,[N-](S(=O)(=O)C(F)(F)F)S(=O)(=O)C(F)(F)F.C(CCC)N1C=[N+](C=C1)C
"1-butyl-2,3-dimethylimidazolium tetrafluoroborate",310.1,1.0,F[B-](F)(F)F.C(CCC)N1C(=[N+](C=C1)C)C
1-ethyl-3-methylimidazolium bis((trifluoromethyl)sulfonyl)imide,256.1,2.0,[N-](S(=O)(=O)C(F)(F)F)S(=O)(=O)C(F)(F)F.C(C)N1C=[N+](C=C1)C
"1,1,3,3-tetramethylguanidinium lactate",223.1,1.0,C(C(O)C)(=O)[O-].CN(C(=[NH2+])N(C)C)C
"1,1,3,3-tetramethylguanidinium formate",340.15,0.5,C(=O)[O-].CN(C(=[NH2+])N(C)C)C
"1,1,3,3-tetramethylguanidinium trifluoromethanesulfonate",314.15,0.5,FC(S(=O)(=O)[O-])(F)F.CN(C(=[NH2+])N(C)C)C
"N,N,N',N'-tetramethylguanidine 2,2,2-trifluoroacetate",315.15,0.5,FC(C(=O)O)(F)F.CN(C(=N)N(C)C)C
tetrabutylammonium chloride,348.1,0.0,[Cl-].C(CCC)[N+](CCCC)(CCCC)CCCC
1-methyl-1-propylpyrrolidinium bis[(trifluoromethyl)sulfonyl]imide,281.1,3.0,[N-](S(=O)(=O)C(F)(F)F)S(=O)(=O)C(F)(F)F.C[N+]1(CCCC1)CCC
1-butyl-1-methylpyrrolidinium bis[(trifluoromethyl)sulfonyl]imide,270.1,2.0,[N-](S(=O)(=O)C(F)(F)F)S(=O)(=O)C(F)(F)F.C(CCC)[N+]1(CCCC1)C
1-ethyl-1-methylpyrrolidinium bis[(trifluoromethyl)sulfonyl]imide,363.1,2.0,[N-](S(=O)(=O)C(F)(F)F)S(=O)(=O)C(F)(F)F.C(C)[N+]1(CCCC1)C
"1-amino-1H-1,2,4-triazol-1-ium perchlorate",364.1,1.0,Cl(=O)(=O)(=O)[O-].N[NH+]1N=CN=C1
"1-amino-4-methyl-4H-1,2,4-triazol-1-ium perchlorate",381.1,1.0,Cl(=O)(=O)(=O)[O-].N[N+]=1N=CN(C1)C
"4-amino-1,2,4-triazolium nitrate",342.1,1.0,[N+](=O)([O-])[O-].NN1C=N[NH+]=C1
"4-amino-1,2,4-triazolium perchlorate",356.1,1.0,Cl(=O)(=O)(=O)[O-].NN1C=N[NH+]=C1
"4-amino-1-methyl-4H-1,2,4-triazol-1-ium perchlorate",359.1,1.0,Cl(=O)(=O)(=O)[O-].NN1C=N[N+](=C1)C
"4-amino-1,5-dimethyl-1H-tetrazol-4-ium perchlorate",324.1,1.0,Cl(=O)(=O)(=O)[O-].N[N+]=1N=NN(C1C)C
"3-amino-1,5-dimethyl-2,3-dihydro-1H-tetrazol-4-ium nitrate",367.1,1.0,[N+](=O)([O-])[O-].NN1NN(C(=[NH+]1)C)C
"1-amino-1H-1,2,4-triazol-1-ium nitrate",394.1,1.0,[N+](=O)([O-])[O-].N[NH+]1N=CN=C1
1-ethyl-3-methylimidazolium chloride,360.1,1.0,[Cl-].C(C)N1C=[N+](C=C1)C
"1,3-dimethylimidazolium chloride",399.4,3.5,[Cl-].CN1C=[N+](C=C1)C
1-butyl-3-methylimidazolium chloride,340.1,8.0,[Cl-].C(CCC)N1C=[N+](C=C1)C
1-methyl-3-propylimidazolium chloride,335.1,4.0,[Cl-].CN1C=[N+](C=C1)CCC
1-methyl-3-(1-methylethyl)imidazolium bis[(trifluoromethyl)sulfonyl]imide,289.1,2.0,[N-](S(=O)(=O)C(F)(F)F)S(=O)(=O)C(F)(F)F.CN1C=[N+](C=C1)C(C)C
"1-ethyl-2,3-dimethylimidazolium bis[(trifluoromethyl)sulfonyl]imide",300.1,2.0,[N-](S(=O)(=O)C(F)(F)F)S(=O)(=O)C(F)(F)F.C(C)N1C(=[N+](C=C1)C)C
"1,2-dimethyl-3-propylimidazolium bis[(trifluoromethyl)sulfonyl]imide",288.1,2.0,[N-](S(=O)(=O)C(F)(F)F)S(=O)(=O)C(F)(F)F.CN1C(=[N+](C=C1)CCC)C
"1,2,3,4,5-pentamethylimidazolium bis[(trifluoromethyl)sulfonyl]imide",391.1,2.0,[N-](S(=O)(=O)C(F)(F)F)S(=O)(=O)C(F)(F)F.CN1C(=[N+](C(=C1C)C)C)C
tetraethyammonium bis[(pentafluoroethyl)sulfonyl]imide,356.1,2.0,
"1-ethyl-3-methylimidazolium 1,1,2,2,2-pentafluoro-N-[(pentafluoroethyl)sulfonyl]ethanesulfonamide",272.1,2.0,FC(C(F)(F)F)(S(=O)(=O)NS(=O)(=O)C(C(F)(F)F)(F)F)F.C(C)N1C=[N+](C=C1)C
"1-ethyl-2,3-dimethylimidazolium bis[(pentafluoroethyl)sulfonyl]imide",298.1,2.0,[N-](S(=O)(=O)C(F)(F)C(F)(F)F)S(=O)(=O)C(F)(F)C(F)(F)F.C(C)N1C(=[N+](C=C1)C)C
1-methyl-3-(1-methylethyl)imidazolium hexafluorophosphate,375.1,2.0,F[P-](F)(F)(F)(F)F.CN1C=[N+](C=C1)C(C)C
tetrabutylammonium tris[(trifluoromethyl)sulfonyl]methide,332.1,2.0,[C-](S(=O)(=O)C(F)(F)F)(S(=O)(=O)C(F)(F)F)S(=O)(=O)C(F)(F)F.C(CCC)[N+](CCCC)(CCCC)CCCC
"1-ethyl-3-methyl-2,3-dihydro-1H-imidazol-1-ium tris[(trifluoromethyl)sulfonyl]methanide",312.1,2.0,FC(S(=O)(=O)[C-](S(=O)(=O)C(F)(F)F)S(=O)(=O)C(F)(F)F)(F)F.C(C)[NH+]1CN(C=C1)C
1-ethyl-3-methylimidazolium chloride,362.1,2.0,[Cl-].C(C)N1C=[N+](C=C1)C
1-ethyl-3-methylimidazolium bromide,352.1,2.0,[Br-].C(C)N1C=[N+](C=C1)C
1-ethyl-3-methylimidazolium iodide,352.1,2.0,[I-].C(C)N1C=[N+](C=C1)C
1-methyl-3-propylimidazolium chloride,333.1,2.0,[Cl-].CN1C=[N+](C=C1)CCC
1-methyl-3-(1-methylethyl)imidazolium iodide,387.1,2.0,[I-].CN1C=[N+](C=C1)C(C)C
"1-ethyl-2,3-dimethylimidazolium bromide",414.1,2.0,[Br-].C(C)N1C(=[N+](C=C1)C)C
"1,2-dimethyl-3-propylimidazolium chloride",411.1,2.0,[Cl-].CN1C(=[N+](C=C1)CCC)C
tetraethylammonium tetrafluoroborate,345.1,2.0,F[B-](F)(F)F.C(C)[N+](CC)(CC)CC
1-ethyl-3-methylimidazolium tetrafluoroborate,284.1,2.0,F[B-](F)(F)F.C(C)N1C=[N+](C=C1)C
tetraethylammonium hexafluorophosphate,343.1,2.0,F[P-](F)(F)(F)(F)F.C(C)[N+](CC)(CC)CC
1-ethyl-3-methylimidazolium hexafluorophosphate,335.1,2.0,F[P-](F)(F)(F)(F)F.C(C)N1C=[N+](C=C1)C
1-methyl-3-propylimidazolium hexafluorophosphate,313.1,2.0,F[P-](F)(F)(F)(F)F.CN1C=[N+](C=C1)CCC
1-ethyl-3-methylimidazolium bis((trifluoromethyl)sulfonyl)imide,258.1,2.0,[N-](S(=O)(=O)C(F)(F)F)S(=O)(=O)C(F)(F)F.C(C)N1C=[N+](C=C1)C
tetrabutylammonium bis[(trifluoromethyl)sulfonyl]imide,363.1,2.0,[N-](S(=O)(=O)C(F)(F)F)S(=O)(=O)C(F)(F)F.C(CCC)[N+](CCCC)(CCCC)CCCC
1-ethyl-3-methylimidazolium hexafluoroarsenate,326.1,2.0,F[As-](F)(F)(F)(F)F.C(C)N1C=[N+](C=C1)C
"1,2-dimethyl-3-propylimidazolium hexafluorophosphate",351.1,2.0,F[P-](F)(F)(F)(F)F.CN1C(=[N+](C=C1)CCC)C
tetraethylammonium tris[(trifluoromethyl)sulfonyl]methide,319.1,2.0,[C-](S(=O)(=O)C(F)(F)F)(S(=O)(=O)C(F)(F)F)S(=O)(=O)C(F)(F)F.C(C)[N+](CC)(CC)CC
1-butyl-2-methylpyridinium tetrafluoroborate,301.3,1.1,F[B-](F)(F)F.C(CCC)[N+]1=C(C=CC=C1)C
N-butyl-4-methylpyridinium tosylate,324.86,0.39,S(=O)(=O)([O-])C1=CC=C(C)C=C1.C(CCC)[N+]1=CC=C(C=C1)C
1-butyl-4-methylpyridinium bis((trifluoromethyl)sulfonyl)amide,291.4,0.5,FC(S(=O)(=O)[N-]S(=O)(=O)C(F)(F)F)(F)F.C(CCC)[N+]1=CC=C(C=C1)C
triethylsulfonium bis((trifluoromethyl)sulfonyl)imide,262.8,0.5,[N-](S(=O)(=O)C(F)(F)F)S(=O)(=O)C(F)(F)F.C(C)[S+](CC)CC
"2,4,6-trimethylpyridinium 4-methylbenzenesulfonate",403.7,0.5,CC1=CC=C(C=C1)S(=O)(=O)[O-].CC1=[NH+]C(=CC(=C1)C)C
1-butyl-3-methylpyridinium 4-methylbenzenesulfonate,323.7,0.5,CC1=CC=C(C=C1)S(=O)(=O)[O-].C(CCC)[N+]1=CC(=CC=C1)C
1-hexyl-3-methylpyridinium 4-methylbenzenesulfonate,329.3,0.5,CC1=CC=C(C=C1)S(=O)(=O)[O-].C(CCCCC)[N+]1=CC(=CC=C1)C
"1,4-dimethylpyridinium 4-methylbenzenesulfonate",424.8,0.5,CC1=CC=C(C=C1)S(=O)(=O)[O-].C[N+]1=CC=C(C=C1)C
"1,3-dimethylimidazolium chloride",399.1,4.0,[Cl-].CN1C=[N+](C=C1)C
1-methylimidazolium nitrate,343.6,2.0,[N+](=O)([O-])[O-].CN1C=[NH+]C=C1
"1-butyl-2,3-dimethylimidazolium chloride",365.9,1.1,[Cl-].C(CCC)N1C(=[N+](C=C1)C)C
cesium dinitramide,359.6,3.0,N[N+](=O)[O-].N[N+](=O)[O-].[Cs]
1-butyl-1-methylpyrrolidinium bis[(trifluoromethyl)sulfonyl]imide,265.15,0.5,[N-](S(=O)(=O)C(F)(F)F)S(=O)(=O)C(F)(F)F.C(CCC)[N+]1(CCCC1)C
1-methyl-1-propylpiperidinium bromide,523.0,1.0,[Br-].C[N+]1(CCCCC1)CCC
"1-carboxy-N,N,N-trimethylmethanaminium bis((trifluoromethyl)sulfonyl)amide",330.0,1.0,FC(S(=O)(=O)[N-]S(=O)(=O)C(F)(F)F)(F)F.C(=O)(O)C[N+](C)(C)C
1-ethyl-3-methylimidazolium bis((trifluoromethyl)sulfonyl)imide,271.4,0.0,[N-](S(=O)(=O)C(F)(F)F)S(=O)(=O)C(F)(F)F.C(C)N1C=[N+](C=C1)C
3-methyl-1-octadecyl-1H-imidazolium bis((trifluoromethyl)sulfonyl)amide,327.1,0.0,FC(S(=O)(=O)[N-]S(=O)(=O)C(F)(F)F)(F)F.C[N+]1=CN(C=C1)CCCCCCCCCCCCCCCCCC
1-ethylpyridinium hexafluorophosphate,376.35,0.41,F[P-](F)(F)(F)(F)F.C(C)[N+]1=CC=CC=C1
S-ethyltetrahydrothiophenium bis(trifluoromethylsulfonyl)imide,342.1,4.0,[N-](S(=O)(=O)C(F)(F)F)S(=O)(=O)C(F)(F)F.C(C)[S+]1CCCC1
S-ethyltetrahydrothiophenium bis(trifluoromethylsulfonyl)imide,339.35,0.5,[N-](S(=O)(=O)C(F)(F)F)S(=O)(=O)C(F)(F)F.C(C)[S+]1CCCC1
1-propyltetrahydro-1H-thiophen-1-ium bis((trifluoromethyl)sulfonyl)amide,297.1,1.0,FC(S(=O)(=O)[N-]S(=O)(=O)C(F)(F)F)(F)F.C(CC)[S+]1CCCC1
"1-decyl-2,3-dimethylimidazolium bromide",341.35,0.5,[Br-].C(CCCCCCCCC)N1C(=[N+](C=C1)C)C
"1-butyl-2,3-dimethylimidazolium bromide",349.66,0.5,[Br-].C(CCC)N1C(=[N+](C=C1)C)C
"1-butyl-2,3-dimethylimidazolium chloride",365.89,0.5,[Cl-].C(CCC)N1C(=[N+](C=C1)C)C
1-hexadecyl-3-methylimidazolium bromide,337.06,0.5,[Br-].C(CCCCCCCCCCCCCCC)N1C=[N+](C=C1)C
2-hydroxyethanaminium tetrafluoroborate,306.76,0.5,F[B-](F)(F)F.OCC[NH3+]
tris(2-hydroxyethyl)ammonium tetrafluoroborate,345.26,0.5,F[B-](F)(F)F.OCC[NH+](CCO)CCO
diethanolammonium tetrafluoroborate,303.84,0.5,
"1-hexadecyl-2,3-dimethylimidazolium bromide",371.7,0.5,[Br-].C(CCCCCCCCCCCCCCC)N1C(=[N+](C=C1)C)C
1-decyl-3-methylimidazolium bromide,347.58,0.5,[Br-].C(CCCCCCCCC)N1C=[N+](C=C1)C
1-hexyl-3-methylimidazolium bis[(trifluoromethyl)sulfonyl]imide,265.8,1.0,[N-](S(=O)(=O)C(F)(F)F)S(=O)(=O)C(F)(F)F.C(CCCCC)N1C=[N+](C=C1)C
1-hexyl-3-methylimidazolium bis[(trifluoromethyl)sulfonyl]imide,272.11,0.29,[N-](S(=O)(=O)C(F)(F)F)S(=O)(=O)C(F)(F)F.C(CCCCC)N1C=[N+](C=C1)C
"1,3-dimethylimidazolium methylsulfate",308.9,3.1,COS(=O)(=O)[O-].CN1C=[N+](C=C1)C
pentylammonium formate,285.1,1.0,C(=O)[O-].C(CCCC)[NH3+]
propylammonium formate,323.1,5.0,C(=O)[O-].C(CC)[NH3+]
ethylammonium formate,258.1,5.0,C(=O)[O-].C(C)[NH3+]
2-methylpropylammonium formate,299.1,5.0,C(=O)[O-].CC(C[NH3+])C
2-methylbutylammonium formate,272.1,5.0,C(=O)[O-].CC(C[NH3+])CC
3-methylbutylammonium formate,320.1,5.0,C(=O)[O-].CC(CC[NH3+])C
ethanolammonium methyl sulfate,372.1,5.0,
ethylammonium nitrate,282.1,1.0,[N+](=O)([O-])[O-].C(C)[NH3+]
ethylammonium acetate,360.1,1.0,C(C)(=O)[O-].C(C)[NH3+]
ethylammonium hydrogen sulfate,313.1,5.0,S(=O)(=O)(O)[O-].C(C)[NH3+]
ethanolammonium glycolate,379.1,5.0,
methanaminium formate,286.1,5.0,C(=O)[O-].C[NH3+]
ethanolammonium nitrate,324.1,5.0,
butylammonium formate,275.1,5.0,C(=O)[O-].C(CCC)[NH3+]
1-butyl-3-methylimidazolium chloride,340.1,2.0,[Cl-].C(CCC)N1C=[N+](C=C1)C
tetrabutylammonium chloride,314.1,0.0,[Cl-].C(CCC)[N+](CCCC)(CCCC)CCCC
1-butyl-4-methylpyridinium trifluoromethanesulfonate,311.1,2.0,FC(S(=O)(=O)[O-])(F)F.C(CCC)[N+]1=CC=C(C=C1)C
1-octyl-3-methylimidazolium trifluoromethanesulfonate,278.1,2.0,FC(S(=O)(=O)[O-])(F)F.C(CCCCCCC)N1C=[N+](C=C1)C
1-butyl-4-methylpyridinium bis((trifluoromethyl)sulfonyl)amide,283.1,2.0,FC(S(=O)(=O)[N-]S(=O)(=O)C(F)(F)F)(F)F.C(CCC)[N+]1=CC=C(C=C1)C
1-methyl-3-octylimidazolium perfluorobutanesulfonate,305.1,2.0,FC(C(C(C(F)(F)F)(F)F)(F)F)(S(=O)(=O)[O-])F.CN1C=[N+](C=C1)CCCCCCCC
1-butyl-3-methylimidazolium trifluoromethanesulfonate,288.1,2.0,FC(S(=O)(=O)[O-])(F)F.C(CCC)N1C=[N+](C=C1)C
1-butyl-3-methylimidazolium bis(trifluoromethylsulfonyl)imide,269.1,2.0,[N-](S(=O)(=O)C(F)(F)F)S(=O)(=O)C(F)(F)F.C(CCC)N1C=[N+](C=C1)C
"1-butyl-4-methylpyridinium 1,1,2,2,3,3,4,4,4-nonafluoro-1-butanesulfonate",343.1,2.0,FC(C(C(C(F)(F)F)(F)F)(F)F)(S(=O)(=O)[O-])F.C(CCC)[N+]1=CC=C(C=C1)C
3-methyl-1-octylimidazolium dicyanamide,268.1,2.0,[N-](C#N)C#N.C[N+]1=CN(C=C1)CCCCCCCC
tetrabutylammonium chloride,359.1,0.0,[Cl-].C(CCC)[N+](CCCC)(CCCC)CCCC
butyltrimethylammonium bis(trifluoromethylsulfonyl)imide,292.1,6.0,[N-](S(=O)(=O)C(F)(F)F)S(=O)(=O)C(F)(F)F.C(CCC)[N+](C)(C)C
1-butyl-1-methylpyrrolidinium bis(fluorosulfonyl)amide,258.1,6.0,FS(=O)(=O)[N-]S(=O)(=O)F.C(CCC)[N+]1(CCCC1)C
1-butylpyridinium bis[(trifluoromethyl)sulfonyl]imide,299.1,6.0,[N-](S(=O)(=O)C(F)(F)F)S(=O)(=O)C(F)(F)F.C(CCC)[N+]1=CC=CC=C1
1-butyl-3-methylimidazolium bis(trifluoromethylsulfonyl)imide,270.1,6.0,[N-](S(=O)(=O)C(F)(F)F)S(=O)(=O)C(F)(F)F.C(CCC)N1C=[N+](C=C1)C
1-butylpyridinium bis[(trifluoromethyl)sulfonyl]imide,299.1,6.0,[N-](S(=O)(=O)C(F)(F)F)S(=O)(=O)C(F)(F)F.C(CCC)[N+]1=CC=CC=C1
1-butyl-1-methylpyrrolidinium bis[(trifluoromethyl)sulfonyl]imide,258.1,6.0,[N-](S(=O)(=O)C(F)(F)F)S(=O)(=O)C(F)(F)F.C(CCC)[N+]1(CCCC1)C
1-hexyl-3-methylimidazolium bis[(trifluoromethyl)sulfonyl]imide,267.1,6.0,[N-](S(=O)(=O)C(F)(F)F)S(=O)(=O)C(F)(F)F.C(CCCCC)N1C=[N+](C=C1)C
1-ethyl-3-methylimidazolium bis((trifluoromethyl)sulfonyl)imide,255.2,2.0,[N-](S(=O)(=O)C(F)(F)F)S(=O)(=O)C(F)(F)F.C(C)N1C=[N+](C=C1)C
butyltrimethylammonium bis(trifluoromethylsulfonyl)imide,292.1,6.0,[N-](S(=O)(=O)C(F)(F)F)S(=O)(=O)C(F)(F)F.C(CCC)[N+](C)(C)C
1-butyl-3-methylimidazolium hexafluorophosphate,283.1,6.0,F[P-](F)(F)(F)(F)F.C(CCC)N1C=[N+](C=C1)C
1-butyl-3-methylimidazolium trifluoromethanesulfonate,290.1,6.0,FC(S(=O)(=O)[O-])(F)F.C(CCC)N1C=[N+](C=C1)C
"1,3-dimethylimidazolium bis((trifluoromethyl)sulfonyl)amide",299.1,6.0,FC(S(=O)(=O)[N-]S(=O)(=O)C(F)(F)F)(F)F.CN1C=[N+](C=C1)C
1-butyl-3-methylimidazolium bis(trifluoromethylsulfonyl)imide,270.1,6.0,[N-](S(=O)(=O)C(F)(F)F)S(=O)(=O)C(F)(F)F.C(CCC)N1C=[N+](C=C1)C
1-butyl-3-methylimidazolium chloride,340.0,2.0,[Cl-].C(CCC)N1C=[N+](C=C1)C
1-methyl-1-propylpyrrolidinium dicyanamide,256.1,1.0,[N-](C#N)C#N.C[N+]1(CCCC1)CCC
1-butyl-1-methylpyrrolidinium bis[(trifluoromethyl)sulfonyl]imide,256.1,1.0,[N-](S(=O)(=O)C(F)(F)F)S(=O)(=O)C(F)(F)F.C(CCC)[N+]1(CCCC1)C
1-hexyl-1-methylpyrrolidinium bis(trifluoromethanesulfonyl)imide,274.1,1.0,[N-](S(=O)(=O)C(F)(F)F)S(=O)(=O)C(F)(F)F.C(CCCCC)[N+]1(CCCC1)C
1-methyl-1-propylpyrrolidinium bis[(trifluoromethyl)sulfonyl]imide,282.1,1.0,[N-](S(=O)(=O)C(F)(F)F)S(=O)(=O)C(F)(F)F.C[N+]1(CCCC1)CCC
1-ethyl-3-methylimidazolium bis((trifluoromethyl)sulfonyl)imide,274.1,1.0,[N-](S(=O)(=O)C(F)(F)F)S(=O)(=O)C(F)(F)F.C(C)N1C=[N+](C=C1)C
"1-butyl-3-methylimidazolium 1,5-bis(hexyloxy)-3-((hexyloxy)carbonyl)-1,5-dioxopentane-2-sulfonate",251.2,1.0,C(CCCCC)OC(C(C(CC(=O)OCCCCCC)C(=O)OCCCCCC)S(=O)(=O)[O-])=O.C(CCC)N1C=[N+](C=C1)C
"1-butyl-3-methyl-1H-imidazolium 1,4-bis((2-ethylhexyl)oxy)-1,4-dioxobutane-2-sulfonate",254.2,1.0,C(C)C(COC(C(CC(=O)OCC(CCCC)CC)S(=O)(=O)[O-])=O)CCCC.C(CCC)N1C=[N+](C=C1)C
1-hexyl-3-methylpyridinium trifluoromethanesulfonate,337.76,0.39,FC(S(=O)(=O)[O-])(F)F.C(CCCCC)[N+]1=CC(=CC=C1)C
1-hexyl-3-methylpyridinium trifluoromethanesulfonate,336.0,0.1,FC(S(=O)(=O)[O-])(F)F.C(CCCCC)[N+]1=CC(=CC=C1)C
"1-hexyl-1',2,2',3,3',4,4',5-octamethylferrocenium tetracyanoethylenide",354.05,0.5,
"1-butyl-1',2,2',3,3',4,4',5-octamethylferrocenium, tetracyanoethylenide",373.35,0.5,
"1-butyl-1',2,2',3,3',4,4',5-octamethylferrocenium bis(trifluoromethylsulfonyl)amide",307.55,0.5,FC(S(=O)(=O)[N-]S(=O)(=O)C(F)(F)F)(F)F.C(CCC)C1C(=C(C(=C1C)C)C)C.C[C-]1C(=C(C(=C1)C)C)C.[Fe+2]
"1-hexyl-1',2,2',3,3',4,4',5-octamethylferrocenium bis(trifluoromethylsulfonyl)amide",300.85,0.5,FC(S(=O)(=O)[N-]S(=O)(=O)C(F)(F)F)(F)F.C(CCCCC)C1C(=C(C(=C1C)C)C)C.C[C-]1C(=C(C(=C1)C)C)C.[Fe+2]
lithium bis((trifluoromethyl)sulfonyl)amide,507.1,2.0,FC(S(=O)(=O)[N-]S(=O)(=O)C(F)(F)F)(F)F.[Li+]
1-ethyl-3-methylimidazolium bis((trifluoromethyl)sulfonyl)imide,256.9,2.0,[N-](S(=O)(=O)C(F)(F)F)S(=O)(=O)C(F)(F)F.C(C)N1C=[N+](C=C1)C
1-(2-methoxyethyl)-1-methylpyrrolidinium tris(pentafluoroethyl)trifluorophosphate,273.3,1.0,
1-allyl-3-methylimidazolium chloride,307.5,0.0,[Cl-].C(C=C)N1C=[N+](C=C1)C
choline pivalate,369.1,1.0,C(C(C)(C)C)(=O)OCC[N+](C)(C)C
1-((heptyloxy)methyl)pyridinium N-cyclohexylsulfamate,259.05,0.5,C1(CCCCC1)NS([O-])(=O)=O.C(CCCCCC)OC[N+]1=CC=CC=C1
1-((dodecyloxy)methyl)pyridinium N-cyclohexylsulfamate,305.65,0.5,C1(CCCCC1)NS([O-])(=O)=O.C(CCCCCCCCCCC)OC[N+]1=CC=CC=C1
1-dodecylpyridinium N-cyclohexylsulfamate,388.45,0.5,C1(CCCCC1)NS([O-])(=O)=O.C(CCCCCCCCCCC)[N+]1=CC=CC=C1
1-((hexyloxy)methyl)pyridinium N-cyclohexylsulfamate,238.2,1.0,C1(CCCCC1)NS([O-])(=O)=O.C(CCCCC)OC[N+]1=CC=CC=C1
1-((undecyloxy)methyl)pyridinium N-cyclohexylsulfamate,297.35,0.5,C1(CCCCC1)NS([O-])(=O)=O.C(CCCCCCCCCC)OC[N+]1=CC=CC=C1
1-((nonyloxy)methyl)pyridinium N-cyclohexylsulfamate,281.75,0.5,C1(CCCCC1)NS([O-])(=O)=O.C(CCCCCCCC)OC[N+]1=CC=CC=C1
1-hexadecylpyridinium N-cyclohexylsulfamate,377.65,0.5,C1(CCCCC1)NS([O-])(=O)=O.C(CCCCCCCCCCCCCCC)[N+]1=CC=CC=C1
"N-decyl-N,N-dimethyldecan-1-aminium N-cyclohexylsulfamate",323.55,0.5,C1(CCCCC1)NS([O-])(=O)=O.C(CCCCCCCCC)[N+](CCCCCCCCCC)(C)C
1-butyl-3-methyl-1H-imidazolium N-cyclohexylsulfamate,345.55,0.5,C1(CCCCC1)NS([O-])(=O)=O.C(CCC)N1C=[N+](C=C1)C
"N,N-dibutyl-N-methyl-1-butanaminium methyl sulfate",335.1,2.0,S(=O)(=O)(OC)[O-].C(CCC)[N+](CCCC)(C)CCCC
tributylmethylphosphonium methyl sulfate,311.1,2.0,S(=O)(=O)(OC)[O-].C(CCC)[P+](C)(CCCC)CCCC
1-butyl-1-methylpyrrolidinium bis[(trifluoromethyl)sulfonyl]imide,265.7,0.0,[N-](S(=O)(=O)C(F)(F)F)S(=O)(=O)C(F)(F)F.C(CCC)[N+]1(CCCC1)C
1-butyl-3-methylimidazolium bis(trifluoromethylsulfonyl)imide,270.4,0.0,[N-](S(=O)(=O)C(F)(F)F)S(=O)(=O)C(F)(F)F.C(CCC)N1C=[N+](C=C1)C
1-butylpyridinium chloride,393.3,0.0,[Cl-].C(CCC)[N+]1=CC=CC=C1
1-ethyl-3-methylimidazolium iodide,350.0,1.0,[I-].C(C)N1C=[N+](C=C1)C
1-ethyl-3-methylimidazolium bromide,345.0,1.0,[Br-].C(C)N1C=[N+](C=C1)C
1-ethyl-3-methylimidazolium hexafluorophosphate,333.0,1.0,F[P-](F)(F)(F)(F)F.C(C)N1C=[N+](C=C1)C
1-ethyl-3-methylimidazolium 4-methylbenzenesulfonate,328.0,1.0,CC1=CC=C(C=C1)S(=O)(=O)[O-].C(C)N1C=[N+](C=C1)C
1-hexadecyl-3-methylimidazolium tetrafluoroborate,330.0,1.0,F[B-](F)(F)F.C(CCCCCCCCCCCCCCC)N1C=[N+](C=C1)C
1-ethyl-3-methylimidazolium tetrafluoroborate,288.0,1.0,F[B-](F)(F)F.C(C)N1C=[N+](C=C1)C
1-decyl-3-methylimidazolium tetrafluoroborate,280.0,1.0,F[B-](F)(F)F.C(CCCCCCCCC)N1C=[N+](C=C1)C
1-dodecyl-3-methylimidazolium tetrafluoroborate,305.0,1.0,F[B-](F)(F)F.C(CCCCCCCCCCC)N1C=[N+](C=C1)C
1-ethyl-3-methylimidazolium chloride,360.0,1.0,[Cl-].C(C)N1C=[N+](C=C1)C
1-octylquinolinium bis[(trifluoromethyl)sulfonyl]imide,321.3,1.1,[N-](S(=O)(=O)C(F)(F)F)S(=O)(=O)C(F)(F)F.C(CCCCCCC)[N+]1=CC=CC2=CC=CC=C12
trihexyl(tetradecyl)phosphonium bis[(trifluoromethyl)sulfonyl]imide,306.1,1.0,[N-](S(=O)(=O)C(F)(F)F)S(=O)(=O)C(F)(F)F.C(CCCCC)[P+](CCCCCCCCCCCCCC)(CCCCCC)CCCCCC
tetrabutylphosphonium methanesulfonate,335.35,0.5,CS(=O)(=O)[O-].C(CCC)[P+](CCCC)(CCCC)CCCC
"1,3-dimethylimidazolium methylsulfate",308.9,0.5,COS(=O)(=O)[O-].CN1C=[N+](C=C1)C
1-ethyl-3-methylimidazolium 4-methylbenzenesulfonate,322.93,0.5,CC1=CC=C(C=C1)S(=O)(=O)[O-].C(C)N1C=[N+](C=C1)C
(2-hydroxyethyl)-dimethylundecyloxymethylammonium dicyanamide,283.5,0.5,[N-](C#N)C#N.OCC[N+](COCCCCCCCCCCC)(C)C
(2-decanoyloxyethyl)dimethylpentyloxymethylammonium trifluoroacetate,279.8,0.5,FC(C(=O)[O-])(F)F.C(CCCCCCCCC)(=O)OCC[N+](COCCCCC)(C)C
1-ethyl-3-methylimidazolium 4-methylbenzenesulfonate,322.9,0.5,CC1=CC=C(C=C1)S(=O)(=O)[O-].C(C)N1C=[N+](C=C1)C
"N-(2-hydroxyethyl)-N,N-dimethylhexan-1-aminium bromide",355.5,0.5,[Br-].OCC[N+](CCCCCC)(C)C
Didecyldimethylammonium nitrate,304.8,4.0,[N+](=O)([O-])[O-].C(CCCCCCCCC)[N+](C)(C)CCCCCCCCCC
1-butyl-3-methylimidazolium methyl sulfate,269.1,1.0,S(=O)(=O)(OC)[O-].C(CCC)N1C=[N+](C=C1)C
choline glycolate,311.1,5.0,C(CO)(=O)OCC[N+](C)(C)C
choline benzoate,320.1,5.0,C(C1=CC=CC=C1)(=O)OCC[N+](C)(C)C
tributylmethylammonium trifluoromethanesulfonate,360.4,1.1,FC(S(=O)(=O)[O-])(F)F.C(CCC)[N+](C)(CCCC)CCCC
ethylammonium hydrogen sulfate,312.9,1.1,S(=O)(=O)(O)[O-].C(C)[NH3+]
diethylammonium hydrogen sulfate,333.6,1.1,S(=O)(=O)(O)[O-].C(C)[NH2+]CC
N-ethylpiperidinium methanesulfonate,340.8,1.1,CS(=O)(=O)[O-].C(C)[NH+]1CCCCC1
diethylmethylammonium methanesulfonate,283.8,1.1,CS(=O)(=O)[O-].C(C)[NH+](C)CC
tributylmethylammonium hydrogen sulfate,369.6,1.1,S(=O)(=O)(O)[O-].C(CCC)[N+](C)(CCCC)CCCC
trihexylammonium hydrogen sulfate,301.9,1.1,S(=O)(=O)(O)[O-].C(CCCCC)[NH+](CCCCCC)CCCCCC
triethylammonium hydrogen sulfate,347.9,1.1,S(=O)(=O)(O)[O-].C(C)[NH+](CC)CC
N-ethylpiperidinium trifluoromethanesulfonate,325.1,1.0,FC(S(=O)(=O)[O-])(F)F.C(C)[NH+]1CCCCC1
trihexylammonium trifluoromethanesulfonate,272.1,1.1,FC(S(=O)(=O)[O-])(F)F.C(CCCCC)[NH+](CCCCCC)CCCCCC
diethylmethylammonium trifluoromethanesulfonate,260.1,1.1,FC(S(=O)(=O)[O-])(F)F.C(C)[NH+](C)CC
dimethylethylammonium trifluoromethanesulfonate,314.8,1.1,FC(S(=O)(=O)[O-])(F)F.C[NH+](CC)C
tributylmethylammonium methanesulfonate,351.1,1.0,CS(=O)(=O)[O-].C(CCC)[N+](C)(CCCC)CCCC
diethylmethylammonium bis(trifluoromethylsulfonyl)imide,297.1,1.0,[N-](S(=O)(=O)C(F)(F)F)S(=O)(=O)C(F)(F)F.C(C)[NH+](C)CC
dimethylethylammonium bis(trifluoromethylsulfonyl)imide,338.8,1.1,[N-](S(=O)(=O)C(F)(F)F)S(=O)(=O)C(F)(F)F.C[NH+](CC)C
piperidinium hydrogen phosphonate,356.1,1.1,P(O)([O-])=O.[NH2+]1CCCCC1
1-butyl-3-methylimidazolium bromide,350.8,0.5,[Br-].C(CCC)N1C=[N+](C=C1)C
1-butyl-3-methylimidazolium chloride,338.0,2.0,[Cl-].C(CCC)N1C=[N+](C=C1)C
tetrabutylphosphonium chloride,337.1,6.0,[Cl-].C(CCC)[P+](CCCC)(CCCC)CCCC
"N,N,N-trihexyl-1-hexanaminium tetrafluoroborate",364.1,6.0,F[B-](F)(F)F.C(CCCCC)[N+](CCCCCC)(CCCCCC)CCCCCC
"N,N,N-triheptyl-1-heptanaminium bromide",363.1,6.0,[Br-].C(CCCCCC)[N+](CCCCCCC)(CCCCCCC)CCCCCCC
1-methyl-3-octadecylimidazolium hexafluorophosphate,353.1,6.0,F[P-](F)(F)(F)(F)F.CN1C=[N+](C=C1)CCCCCCCCCCCCCCCCCC
1-dodecyl-3-methylimidazolium hexafluorophosphate,333.1,6.0,F[P-](F)(F)(F)(F)F.C(CCCCCCCCCCC)N1C=[N+](C=C1)C
1-methyl-3-oleylimidazolium tetrafluoroborate,288.1,6.0,F[B-](F)(F)F.CN1C=[N+](C=C1)CCCCCCCC\C=C/CCCCCCCC
1-butyl-3-methylimidazolium hexafluorophosphate,284.1,6.0,F[P-](F)(F)(F)(F)F.C(CCC)N1C=[N+](C=C1)C
1-benzyl-3-methylimidazolium tetrafluoroborate,350.1,6.0,F[B-](F)(F)F.C(C1=CC=CC=C1)N1C=[N+](C=C1)C
1-benzyl-3-methyl-1H-imidazolium chloride,343.1,6.0,[Cl-].C(C1=CC=CC=C1)N1C=[N+](C=C1)C
1-dodecyl-3-methylimidazolium tetrafluoroborate,299.1,6.0,F[B-](F)(F)F.C(CCCCCCCCCCC)N1C=[N+](C=C1)C
1-ethyl-3-methylimidazolium nitrate,311.1,6.0,[N+](=O)([O-])[O-].C(C)N1C=[N+](C=C1)C
"1-butyl-2,3-dimethylimidazolium tetrafluoroborate",311.1,6.0,F[B-](F)(F)F.C(CCC)N1C(=[N+](C=C1)C)C
1-allyl-3-methylimidazolium chloride,328.1,6.0,[Cl-].C(C=C)N1C=[N+](C=C1)C
1-butyl-3-methylimidazolium chloride,314.1,6.0,[Cl-].C(CCC)N1C=[N+](C=C1)C
1-ethyl-3-methylimidazolium chloride,353.1,6.0,[Cl-].C(C)N1C=[N+](C=C1)C
1-methyl-3-octadecylimidazolium tetrafluoroborate,339.1,6.0,F[B-](F)(F)F.CN1C=[N+](C=C1)CCCCCCCCCCCCCCCCCC
1-hexyl-3-methylimidazolium bis[(trifluoromethyl)sulfonyl]imide,272.0,0.4,[N-](S(=O)(=O)C(F)(F)F)S(=O)(=O)C(F)(F)F.C(CCCCC)N1C=[N+](C=C1)C
1-butyl-3-methylimidazolium bis(trifluoromethylsulfonyl)imide,270.35,0.05,[N-](S(=O)(=O)C(F)(F)F)S(=O)(=O)C(F)(F)F.C(CCC)N1C=[N+](C=C1)C
1-ethyl-3-methylimidazolium hexafluorophosphate,334.1,1.2,F[P-](F)(F)(F)(F)F.C(C)N1C=[N+](C=C1)C
1-methyl-3-pentylimidazolium chloride,349.1,1.8,[Cl-].CN1C=[N+](C=C1)CCCCC
3-(3-cyanopropyl)-1-methylimidazolium chloride,363.45,0.5,[Cl-].C(#N)CCC[N+]1=CN(C=C1)C
1-butyronitrile-3-methylimidazolium hexafluorophosphate,345.15,0.5,
butyronitriletrimethylammonium bis(trifluoromethanesulfonyl)imide,331.25,0.5,
Butyronitriletrimethylammonium hexafluorophosphate,435.65,0.5,
Butyronitriletrimethylammonium tetrafluoroborate,334.05,0.5,
N-butyronitrile pyridinium hexafluorophosphate,374.15,0.5,F[P-](F)(F)(F)(F)F.[NH+]1=CC=CC=C1.C(CCC)#N
N-butyronitrile pyridinium tetrafluoroborate,333.95,0.5,F[B-](F)(F)F.[NH+]1=CC=CC=C1.C(CCC)#N
N-butyronitrile pyridinium chloride,342.35,0.5,[Cl-].[NH+]1=CC=CC=C1.C(CCC)#N
"1-butyronitrile-2,3-dimethylimidazolium hexafluorophosphate",363.65,0.5,
1-butylpyridinium tetrafluoroborate,279.79,0.05,F[B-](F)(F)F.C(CCC)[N+]1=CC=CC=C1
1-ethyl-3-methylimidazolium octyl sulfate,283.0,4.0,S(=O)(=O)(OCCCCCCCC)[O-].C(C)N1C=[N+](C=C1)C
propylammonium formate,307.1,4.0,C(=O)[O-].C(CC)[NH3+]
1-butyl-3-methylimidazolium bis(trifluoromethylsulfonyl)imide,269.6,4.0,[N-](S(=O)(=O)C(F)(F)F)S(=O)(=O)C(F)(F)F.C(CCC)N1C=[N+](C=C1)C
"1-dodecyl-4-methyl-1H-1,2,4-triazol-4-ium bis((trifluoromethyl)sulfonyl)amide",292.9,4.0,FC(S(=O)(=O)[N-]S(=O)(=O)C(F)(F)F)(F)F.C(CCCCCCCCCCC)N1N=C[N+](=C1)C
"1-decyl-4-methyl-1H-1,2,4-triazol-4-ium bis((trifluoromethyl)sulfonyl)amide",276.1,4.0,FC(S(=O)(=O)[N-]S(=O)(=O)C(F)(F)F)(F)F.C(CCCCCCCCC)N1N=C[N+](=C1)C
1-methyl-1-propylpyrrolidinium bis[(trifluoromethyl)sulfonyl]imide,284.1,2.0,[N-](S(=O)(=O)C(F)(F)F)S(=O)(=O)C(F)(F)F.C[N+]1(CCCC1)CCC
"1,1'-[ethane-1,2-diylbis(oxyethane-2,1-diyl)]bis(3-methylimidazolium) hexafluorophosphate",364.0,2.0,F[P-](F)(F)(F)(F)F.C(COCCN1C=[N+](C=C1)C)OCCN1C=[N+](C=C1)C.F[P-](F)(F)(F)(F)F
1-butyl-1-methylpyrrolidinium trifluoromethanesulfonate,277.78,0.17,FC(S(=O)(=O)[O-])(F)F.C(CCC)[N+]1(CCCC1)C
1-butyl-1-methylpyrrolidinium tetracyanoborate,292.85,0.17,C(#N)[B-](C#N)(C#N)C#N.C(CCC)[N+]1(CCCC1)C
1-butyl-1-methylpyrrolidinium tetracyanoborate,292.77,0.41,C(#N)[B-](C#N)(C#N)C#N.C(CCC)[N+]1(CCCC1)C
1-butyl-1-methylpyrrolidinium tricyanomethanide,266.52,0.17,C(#N)[C-](C#N)C#N.C(CCC)[N+]1(CCCC1)C
1-ethyl-3-methyl-1H-imidazolium tricyanomethanide,263.85,0.41,C(#N)[C-](C#N)C#N.C(C)N1C=[N+](C=C1)C
1-ethyl-1-methylpyrrolidinium ethyl sulfate,310.07,0.5,S(=O)(=O)(OCC)[O-].C(C)[N+]1(CCCC1)C
